Repository: openIE-dev/free-microfluidics-project

# Free Microfluidics Project
A four-layer initiative addressing the structural latency in microfluidics
between *what has been demonstrated*, *what can be bought as a commodity*,
and *what can be built in-house*.

The microfluidics field has, over thirty years, accumulated an unusually
large gap between published technique and accessible practice. Compared to
adjacent fields like semiconductors (TSMC PDKs, OpenROAD), molecular biology
(Addgene, NEB), or open-source software (PyPI, crates.io), microfluidics has
no equivalent clearinghouse for designs, recipes, or reference instruments.
This project is an attempt to assemble one.

The methodology mirrors the [Free Humanoid Corpus](https://openie-dev.github.io/free-humanoid-corpus/),
extended into four parallel CC0 repositories addressing different layers of
the latency problem.

## The four layers

```
┌─────────────────────────────────────────────────────────────────────┐
│                       free-microfluidics-project                     │
│                  (umbrella docs, governance, releases)               │
└─────────────────────────────────────────────────────────────────────┘
       │                  │                  │                  │
       ▼                  ▼                  ▼                  ▼
┌─────────────┐    ┌─────────────┐    ┌─────────────┐    ┌─────────────┐
│   corpus    │    │     cad     │    │     fab     │    │   control   │
│ prior-art   │    │ chip designs│    │  fabrication│    │ instrument  │
│  commons    │    │ (chip CAD)  │    │   recipes   │    │ firmware/HW │
└─────────────┘    └─────────────┘    └─────────────┘    └─────────────┘
  legal-citability    publication →     commodity →        instrument
       layer        commodity gap     in-house gap            layer
```

Each repo is independently usable, CC0, and structurally similar
(SCHEMA.md, validate.py, JSONL master file, cross-cut indexing where
applicable, quarterly timestamped releases).

# Free Microfluidics Fab
A CC0 catalog of microfluidic fabrication recipes. Each entry is a
step-by-step procedure documented to a level a competent process engineer
can reproduce, with critical-parameter ranges, equipment requirements,
validated outcomes, and known failure modes.

Part of the [Free Microfluidics Project](https://github.com/openIE-dev/free-microfluidics-project).

**Status: seeded (25 recipes, 24 commons-grade, 1 draft).** Schema is in
place, validation tooling is functional, and 25 seed recipes are
documented to a level a competent process engineer can reproduce. The
catalog spans benchtop-realizable processes from PDMS soft lithography
through DLP-SLA enclosed-channel printing through 2pp direct-write.

## Why this exists

Microfluidic fabrication is folkloric. Recipes circulate as Word documents
between collaborating groups, in supplementary information of papers
(typically inadequate), and in the accumulated muscle memory of a few
senior cleanroom staff. Reproducing a published device often requires
re-deriving the recipe from incomplete description, with substantial
trial and error.

The pattern parallels what TSMC PDKs solved for semiconductors: structured,
versioned process documentation that travels with designs. There is no
analog in microfluidics. This repo is an attempt at one.

The benchtop-realizability mandate is critical: recipes here must be
reproducible without a Class 100 cleanroom. Where cleanroom-grade
equivalents exist (e.g., spin coater + mask aligner + UV LED instead of
contact aligner with mercury lamp), the recipe documents the substitution.

## What's in here

```
SCHEMA.md           — recipe-entry schema
recipes.jsonl       — master catalog (one JSON object per line)
recipes/            — extended recipe documentation, one subdirectory per id
INDEX.md            — generated alphabetical index
tools/
  validate.py       — schema and quality-bar enforcement
LICENSE             — CC0-1.0
```

## Quick start

```bash
git clone https://github.com/openIE-dev/free-microfluidics-project.git
cd free-microfluidics-project/fab

# Validate the catalog
python3 tools/validate.py recipes.jsonl --strict
```

## What's seeded

The 25 seed recipes span PDMS soft lithography, DLP-SLA enclosed-channel
printing, glass HF etching and bonding, hot embossing, multilayer
lamination, paper microfluidics patterning, electrode integration,
2pp direct-write, plasma surface activation, and silanization workflows.
Recipe classes covered include: `pdms-soft-lithography`,
`dlp-sla-enclosed-channels`, `glass-photolithography`, `glass-bonding`,
`electrode-integration`, `multilayer-lamination`, `2pp-direct-write`.

The seed recipes are populated with reasonable defaults from published
sources; they should be confirmed or refined by contributors with
hands-on experience. The 1 draft entry needs additional critical-parameter
documentation before it clears the commons-grade bar.

File: fab/recipes.jsonl (part 1 of 8)
{"aliases": ["PDMS soft litho baseline", "Whitesides baseline"], "canonical_name": "Baseline SU-8 + PDMS soft lithography", "contributor": "Free Microfluidics Project (community-curated baseline recipe)", "contributor_country": "US", "critical_parameters": [{"failure_at_off_spec": "thickness deviates linearly with spin; affects channel depth", "parameter": "SU-8 spin speed", "target": "1500 rpm for 50 µm", "tolerance": "±50 rpm"}, {"failure_at_off_spec": "incomplete solvent removal causes wrinkling and edge bead", "parameter": "Soft-bake temperature", "target": "95 °C peak", "tolerance": "±2 °C"}, {"failure_at_off_spec": "underexposure causes T-topping; overexposure widens features", "parameter": "UV dose", "target": "250 mJ/cm² for 50 µm 2050", "tolerance": "±10%"}, {"failure_at_off_spec": "off-spec ratios produce sticky or brittle PDMS; compromises bonding", "parameter": "PDMS mix ratio", "target": "10:1 base:curing", "tolerance": "±0.1 in ratio"}, {"failure_at_off_spec": "weak bond, leaks under pressure", "parameter": "Plasma exposure window", "target": "<60 s post-plasma to contact", "tolerance": "<90 s"}], "equipment_required": [{"instrument_class": "spin coater", "notes": "any spin coater with programmable ramp", "optional_model": "Laurell WS-650Mz"}, {"instrument_class": "hot plate", "notes": "two minimum, programmable preferred", "optional_model": null}, {"instrument_class": "UV mask aligner", "notes": "DIY UV LED + photomask works for >50 µm features", "optional_model": "OAI 200 / Suss MJB4 / 365 nm LED with collimator"}, {"instrument_class": "vacuum desiccator", "notes": "for PDMS degas and silanization", "optional_model": null}, {"instrument_class": "plasma cleaner", "notes": "tabletop O2 plasma sufficient", "optional_model": "Harrick PDC-32G"}, {"instrument_class": "biopsy punch", "notes": "size to match tubing OD", "optional_model": "0.75 mm Miltex"}], "failure_modes": [{"corrective_action": "re-silanize; verify silane vapor was fresh", "diagnostic_signature": "tearing on peel, master destruction", "mode": "PDMS won't release from master"}, {"corrective_action": "increase aspect ratio (deeper or narrower channels), reduce plasma duration", "diagnostic_signature": "channels deform under microscope", "mode": "Channels collapse on bonding"}, {"corrective_action": "reduce wait time between plasma and contact; verify clean glass surface", "diagnostic_signature": "leakage under pressure", "mode": "Bond fails under flow"}, {"corrective_action": "improve adhesion: O2 plasma pre-treat, dehydration bake, or HMDS prime", "diagnostic_signature": "small features missing after develop", "mode": "SU-8 features lift off wafer"}], "id": "pdms-su8-soft-lithography-baseline", "last_updated": "2026-05-09", "license": "CC0-1.0", "materials_required": [{"material": "SU-8 2050", "part_number_optional": "Y111072", "vendor": "Kayaku Advanced Materials"}, {"material": "SU-8 developer (PGMEA)", "part_number_optional": null, "vendor": "Kayaku"}, {"material": "Sylgard 184 PDMS", "part_number_optional": "Sylgard 184", "vendor": "Dow Corning"}, {"material": "trichloro(perfluorooctyl)silane", "part_number_optional": "448931", "vendor": "Sigma-Aldrich"}, {"material": "4-inch silicon wafers", "part_number_optional": "100 mm prime", "vendor": "any"}, {"material": "1 mm soda-lime or borofloat slides", "part_number_optional": null, "vendor": "Schott / VWR"}], "notes": "Baseline recipe. Most groups develop their own variant; this version is intentionally conservative. Patent considerations: PDMS soft lithography itself is unpatented (and would be unenforceable as prior art predates 1998). Specific applications may be patented (e.g., Quake valve architecture); flag downstream.", "output_artifact": "PDMS chip with replicated channels, plasma-bonded to glass slide; channels 50 µm to 200 µm wide.", "publication_citation": "Duffy et al. 1998, Anal. Chem. 70, 4974–4984. DOI 10.1021/ac980656z", "recipe_class": "pdms-soft-lithography", "related_cad_designs": ["pdms-flow-focusing-droplet-junction-50um", "pdms-staggered-herringbone-mixer-reference"], "related_corpus_entries": ["duffy-1998-pdms-soft-lithography-microfluidics"], "schema_version": 1, "sources": ["Kayaku SU-8 2000 series datasheet", "Dow Sylgard 184 datasheet", "Whitesides group PDMS protocols (multiple)", "Duffy et al. 1998"], "steps": [{"action": "Clean 4-inch silicon wafer", "duration": "30 min", "notes": "Substitute O2 plasma if piranha unavailable", "order": 1, "parameters": "piranha 4:1 H2SO4:H2O2 for 10 min, DI rinse, N2 dry; 200 °C dehydration bake 10 min"}, {"action": "Spin coat SU-8 2050", "duration": "1 min", "notes": "Adjust spin speed per Kayaku datasheet for target thickness", "order": 2, "parameters": "static dispense ~3 mL, ramp 100 rpm/s to 500 rpm hold 10 s, ramp 300 rpm/s to 1500 rpm hold 30 s for 50 µm thickness"}, {"action": "Soft bake", "duration": "30 min", "notes": "Slow cooldown reduces edge-bead crack risk", "order": 3, "parameters": "65 °C 5 min, ramp to 95 °C, hold 15 min for 50 µm; cool to room temp slowly on hot plate"}, {"action": "UV expose through chrome mask", "duration": "1–2 min", "notes": "Dose scales with thickness; consult Kayaku Y2 chart", "order": 4, "parameters": "365 nm i-line, dose 250 mJ/cm² for 50 µm SU-8 2050; vacuum-contact alignment"}, {"action": "Post-exposure bake", "duration": "10 min", "notes": "Critical for crosslinking; do not skip", "order": 5, "parameters": "65 °C 1 min then 95 °C 5 min; slow cooldown"}, {"action": "Develop", "duration": "10 min", "notes": "Check under microscope; under-development leaves residue", "order": 6, "parameters": "SU-8 developer (PGMEA) immersion with mild agitation 6 min for 50 µm, IPA rinse 30 s, N2 dry"}, {"action": "Hard bake (optional)", "duration": "20 min", "notes": "Skip if features <20 µm wide to avoid distortion", "order": 7, "parameters": "150 °C 10 min for adhesion improvement"}, {"action": "Silanize master", "duration": "1 hr", "notes": "Critical for clean PDMS release; failure causes master destruction on first peel", "order": 8, "parameters": "vapor-phase trichloro(perfluorooctyl)silane in vacuum desiccator, 1 hr"}, {"action": "Mix and degas PDMS", "duration": "45 min", "notes": "Variability in mix ratio is largest yield killer", "order": 9, "parameters": "Sylgard 184 base:cure 10:1 by mass, 5 min mix, 30 min vacuum desiccator"}, {"action": "Pour and cure PDMS", "duration": "1 hr", "notes": "Higher temperature shortens cure but stresses master", "order": 10, "parameters": "pour onto silanized master, cure 65 °C 60 min"}, {"action": "Peel and dice", "duration": "30 min", "notes": "Use ethanol to lubricate punch", "order": 11, "parameters": "scalpel cut PDMS at chip outline, peel slowly from master, punch inlet/outlet ports with 0.75 mm biopsy punch"}, {"action": "Plasma bond to glass", "duration": "1 hr", "notes": "Bonding window is ~60 s after plasma; longer waits weaken bond", "order": 12, "parameters": "30 s O2 plasma at ~30 W on PDMS and glass slide; immediately press together; bake 80 °C 30 min"}], "substrate_material": "PDMS on SU-8 master on silicon wafer", "validated_outcome": "Reproduces 50 µm channels at 75 mm × 25 mm chip footprint with bond strengths >300 kPa burst pressure (typical) when fresh-plasma-bonded."}
{"aliases": ["DLP enclosed channels baseline"], "canonical_name": "Baseline DLP-SLA enclosed-channel print (PEGDA)", "contributor": "Free Microfluidics Project (placeholder; Nordin group recipe family is the reference)", "contributor_country": "US", "critical_parameters": [{"failure_at_off_spec": "deeper penetration over-cures into channel; shallower fails to enclose", "parameter": "UV absorber concentration", "target": "1 wt% avobenzone (depth tuning)", "tolerance": "±0.1 wt%"}, {"failure_at_off_spec": "Z-step < penetration: channels under-cure; Z-step > penetration: layers don't bond", "parameter": "Layer thickness vs penetration depth", "target": "Z-step = penetration depth", "tolerance": "±1 µm"}, {"failure_at_off_spec": "underexposure: weak layer-to-layer bond; overexposure: feature growth into channel", "parameter": "Exposure dose per layer", "target": "8 mJ/cm²", "tolerance": "±10%"}, {"failure_at_off_spec": "delayed drain causes resin gelling in channels", "parameter": "Post-print drain timing", "target": "<5 min after print", "tolerance": "<15 min"}], "draft": true, "equipment_required": [{"instrument_class": "DLP-SLA printer", "notes": "must support custom resin and exposure-per-layer control", "optional_model": "Asiga Pro 4K / Phrozen Sonic Mini / custom"}, {"instrument_class": "405 nm flood post-cure unit", "notes": "any post-cure with ≥10 mW/cm² at 405 nm", "optional_model": "Asiga Flash / DIY UV chamber"}, {"instrument_class": "syringe / pressure source", "notes": "for channel drain", "optional_model": null}], "failure_modes": [{"corrective_action": "improve drain procedure; reduce post-cure flood time", "diagnostic_signature": "no flow on injection", "mode": "Channels clogged after print"}, {"corrective_action": "reduce exposure dose; verify Z-step matches penetration depth", "diagnostic_signature": "channels visible but no flow", "mode": "Channels collapsed"}, {"corrective_action": "increase exposure dose by 10%; verify post-cure", "diagnostic_signature": "device splits along build axis under load", "mode": "Layer delamination"}], "id": "dlp-sla-enclosed-channels-pegda-baseline", "last_updated": "2026-05-09", "license": "CC0-1.0", "materials_required": [{"material": "PEGDA-258", "part_number_optional": "475629", "vendor": "Sigma-Aldrich"}, {"material": "TPO-L (Irgacure 819)", "part_number_optional": null, "vendor": "Sigma-Aldrich"}, {"material": "avobenzone (UV absorber)", "part_number_optional": null, "vendor": "Sigma-Aldrich"}, {"material": "isopropanol (drain solvent)", "part_number_optional": null, "vendor": "any"}], "notes": "Baseline recipe captures the enclosed-channel DLP-SLA approach; specific high-resolution variants require multi-wavelength engines (see Miner 2026). The recipe-as-text is unencumbered; specific resin formulations may carry patent claims (check Nordin group's BYU TTO portfolio for formulations claimed in published work).", "output_artifact": "3D-printed device with fully enclosed microfluidic channels, no post-print sealing required.", "publication_citation": "Gong et al. 2017, Lab Chip 17, 2899–2909. DOI 10.1039/C7LC00644F", "recipe_class": "dlp-sla-enclosed-channels", "related_cad_designs": [], "related_corpus_entries": ["gong-2017-3d-printed-18x20-microfluidic-channels", "miner-2026-multi-resolution-3d-printing-microfluidics"], "schema_version": 1, "sources": ["Gong, Bickham, Woolley, Nordin 2017 Lab Chip", "Nordin group BYU SOPs (publicly described)", "PEGDA-258 datasheet"], "steps": [{"action": "Prepare resin", "duration": "30 min", "notes": "Absorber concentration tunes Z-resolution; recipe target is 25 µm penetration", "order": 1, "parameters": "PEGDA-258 with 1 wt% phenylbis(2,4,6-trimethylbenzoyl)phosphine oxide (Irgacure 819 / TPO-L) photoinitiator + 1 wt% avobenzone UV absorber for ~25 µm penetration depth"}, {"action": "Calibrate printer", "duration": "1 hr", "notes": "Critical: Z-step must equal optical penetration depth, not arbitrary smaller layer", "order": 2, "parameters": "verify pixel pitch, expose calibration squares, measure Z-step accuracy with profilometer"}, {"action": "Slice geometry", "duration": "10 min", "notes": "Channels parallel to print axis fail to enclose", "order": 3, "parameters": "layer thickness = 25 µm matching penetration depth; build orientation chosen so channels run perpendicular to print axis"}, {"action": "Print", "duration": "30 min for typical chip", "notes": "Adjust exposure with absorber concentration; characterize by test channel widths", "order": 4, "parameters": "exposure 4 s/layer at 405 nm, ~2 mW/cm² intensity at build plane"}, {"action": "Drain channels", "duration": "10 min", "notes": "Uncured resin trapped in channels will solidify on post-cure and clog", "order": 5, "parameters": "flush channels with isopropanol via syringe immediately after print, before post-cure"}, {"action": "Post-cure", "duration": "15 min", "notes": "Insufficient post-cure leaves device tacky and reduces strength", "order": 6, "parameters": "405 nm flood, 5 min on each side"}, {"action": "Surface treatment (optional)", "duration": "30 min", "notes": "Untreated PEGDA-258 channels are mildly hydrophobic", "order": 7, "parameters": "rinse with PEG200 then DI water for hydrophilic channels; otherwise proceed to use"}], "substrate_material": "PEGDA-based photopolymer", "validated_outcome": "Targeted reproduction of Gong et al. 2017 / Nordin group baseline: 50–100 µm enclosed channels reliably, 18–25 µm channels with careful tuning. Multi-resolution sub-2-µm channels (Miner 2026) require custom multi-wavelength engine, not in scope of this baseline."}
{"aliases": ["glass HF etch", "borofloat etch baseline"], "canonical_name": "Baseline glass channel HF etching", "contributor": "Free Microfluidics Project (community-curated baseline)", "contributor_country": "US", "critical_parameters": [{"failure_at_off_spec": "concentrated HF gives faster but less uniform etch; risk of mask undercutting", "parameter": "HF concentration", "target": "BHF 6:1 for controllable rate", "tolerance": "as supplied"}, {"failure_at_off_spec": "depth deviates linearly; characterize rate on a sacrificial wafer", "parameter": "Etch time", "target": "set to target depth using measured rate", "tolerance": "±10%"}, {"failure_at_off_spec": "pinholes cause spurious channels in random locations", "parameter": "Etch mask integrity", "target": "no pinholes in Cr/Au stack", "tolerance": "<1 pinhole/cm²"}, {"failure_at_off_spec": "delayed quench produces position-dependent over-etch", "parameter": "Quench timing", "target": "<10 s from etch removal to quench", "tolerance": "<30 s"}], "equipment_required": [{"instrument_class": "spin coater", "notes": "for photoresist", "optional_model": null}, {"instrument_class": "UV mask aligner", "notes": "365 nm, contact or proximity", "optional_model": null}, {"instrument_class": "metal deposition system", "notes": "for Cr/Au mask", "optional_model": "sputter coater or e-beam evaporator"}, {"instrument_class": "HF-rated wet bench", "notes": "PVC or polypropylene vessels only; dedicated HF tools", "optional_model": null}, {"instrument_class": "PPE: full face shield, neoprene gloves, lab coat, splash shield", "notes": "non-negotiable; calcium gluconate gel must be within arm's reach", "optional_model": null}, {"instrument_class": "profilometer", "notes": "for etch-rate characterization", "optional_model": "Dektak / KLA Tencor"}], "failure_modes": [{"corrective_action": "verify Cr adhesion; consider polysilicon mask for deeper etches", "diagnostic_signature": "channels wider than designed by >2× target depth", "mode": "Mask undercutting"}, {"corrective_action": "improve metal deposition; thicker Au layer; pre-wet substrate before HF", "diagnostic_signature": "random small pits in glass surface", "mode": "Pinholes in mask"}, {"corrective_action": "thicker resist; longer hard bake; alternative mask material", "diagnostic_signature": "complete mask failure, full-surface etch", "mode": "Resist lift-off in HF"}, {"corrective_action": "apply calcium gluconate gel immediately; transport to ER; HF burns can be life-threatening even when small in area", "diagnostic_signature": "(emergency)", "mode": "Operator HF exposure"}], "id": "glass-hf-etching-baseline", "last_updated": "2026-05-09", "license": "CC0-1.0", "materials_required": [{"material": "Borofloat 33 wafers or slides", "part_number_optional": "1 mm thickness standard", "vendor": "Schott / University Wafer"}, {"material": "AZ 4620 positive photoresist", "part_number_optional": null, "vendor": "MicroChemicals / EMD"}, {"material": "AZ 400K developer", "part_number_optional": null, "vendor": "MicroChemicals"}, {"material": "Cr/Au sputter targets", "part_number_optional": null, "vendor": "Kurt J. Lesker / ACI Alloys"}, {"material": "buffered HF (6:1)", "part_number_optional": "ACS or VLSI grade", "vendor": "Honeywell / Sigma"}, {"material": "Au etchant (KI/I2)", "part_number_optional": null, "vendor": "Sigma-Aldrich"}, {"material": "Cr etchant CR-7", "part_number_optional": null, "vendor": "Cyantek / Transene"}, {"material": "calcium gluconate 2.5% gel", "part_number_optional": null, "vendor": "first-aid supply"}], "notes": "Glass HF etching is the canonical fabrication path for capillary electrophoresis chips and remains the gold standard for chemically-resistant glass microfluidics. Patent considerations: the recipe itself is unencumbered; specific applications may carry IP.", "output_artifact": "Glass substrate with isotropically etched microchannels of depth 10 µm to 200 µm.", "publication_citation": "multiple; canonical reference is Manz/Harrison group's 1990s glass-chip work", "recipe_class": "glass-photolithography", "related_corpus_entries": ["harrison-1992-cap-electrophoresis-on-chip", "spackova-2022-nanofluidic-scattering-microscopy"], "schema_version": 1, "sources": ["MicroChemicals AZ 4620 datasheet", "Schott Borofloat 33 datasheet", "Madou, M. Fundamentals of Microfabrication, 3rd ed., chapter on wet etching"], "steps": [{"action": "Clean glass substrate", "duration": "30 min", "notes": "Critical for adhesion of subsequent metal mask", "order": 1, "parameters": "piranha 4:1 H2SO4:H2O2 for 10 min, DI rinse, N2 dry; alternatively: detergent wash + IPA + N2"}, {"action": "Sputter or evaporate Cr/Au etch mask", "duration": "1 hr", "notes": "Au is the canonical HF mask; polysilicon works for shorter etches and is cleaner", "order": 2, "parameters": "10 nm Cr adhesion layer + 100 nm Au; or 200 nm of polysilicon as alternative"}, {"action": "Spin coat positive photoresist", "duration": "20 min", "notes": "Thicker resist gives better HF resistance", "order": 3, "parameters": "AZ 4620 or equivalent at 3000 rpm for 30 s, soft-bake 100 °C 5 min"}, {"action": "UV expose through chrome mask", "duration": "1–2 min", "notes": "Underexposure is preferable to overexposure for HF mask robustness", "order": 4, "parameters": "365 nm i-line, dose per resist datasheet (typ. 600 mJ/cm² for AZ 4620)"}, {"action": "Develop photoresist", "duration": "10 min", "notes": "Inspect under microscope before proceeding", "order": 5, "parameters": "AZ 400K developer 1:4 in DI, 60 s with agitation, DI rinse"}, {"action": "Etch Au layer", "duration": "5 min", "notes": "Time depends on Au thickness; over-etch is acceptable", "order": 6, "parameters": "KI/I2 gold etchant, 30–60 s with agitation, DI rinse"}, {"action": "Etch Cr adhesion layer", "duration": "5 min", "notes": "Failure here causes mask undercutting in HF", "order": 7, "parameters": "Cr etchant (Cyantek CR-7 or similar), 30 s, DI rinse"}, {"action": "Etch glass with HF", "duration": "3–60 min depending on target depth", "notes": "EXTREME HAZARD — HF burns are insidious and can be fatal. Use full-face shield, double-glove with neoprene, work behind splash shield in dedicated HF-rated hood, keep calcium gluconate gel within reach. Train before attempting.", "order": 8, "parameters": "buffered HF (BHF) 6:1 NH4F:HF for slow etch, or 49% HF for fast etch; etch rate ~1.4 µm/min in BHF, ~7 µm/min in 49% HF"}, {"action": "Stop etch", "duration": "10 min", "notes": "Residual HF on substrate continues etching; thorough quench is critical", "order": 9, "parameters": "remove from HF, immediately quench in DI water bath ≥10 L, then transfer to fresh DI rinse, N2 dry"}, {"action": "Strip etch mask", "duration": "30 min", "notes": "", "order": 10, "parameters": "Au strip in KI/I2, then Cr strip in CR-7, then resist strip in acetone/IPA"}], "substrate_material": "Borofloat 33 borosilicate glass", "validated_outcome": "Reproduces 50 µm × 100 µm isotropic glass channels at ±5 µm tolerance with 1.4 µm/min BHF etch rate."}
{"aliases": ["fusion bonding", "thermal glass bonding"], "canonical_name": "Baseline glass-glass thermal fusion bonding", "contributor": "Free Microfluidics Project (community-curated baseline)", "contributor_country": "US", "critical_parameters": [{"failure_at_off_spec": "particles produce non-bonded voids that can propagate during anneal", "parameter": "Surface cleanliness", "target": "<1 particle >0.5 µm per cm² before contact", "tolerance": "essentially zero"}, {"failure_at_off_spec": "low T: weak bond; high T: glass deformation, channel collapse", "parameter": "Bond temperature", "target": "620 °C for Borofloat", "tolerance": "±10 °C"}, {"failure_at_off_spec": "shorter holds give incomplete fusion bonding", "parameter": "Hold time", "target": "4 hr at peak temp", "tolerance": "≥3 hr"}, {"failure_at_off_spec": "fast cooling induces thermal stress and chip cracking", "parameter": "Cooling rate", "target": "2 °C/min from peak", "tolerance": "≤5 °C/min"}], "equipment_required": [{"instrument_class": "diamond drill press or CNC", "notes": "for port drilling", "optional_model": null}, {"instrument_class": "RCA cleaning bench", "notes": "or piranha bench as alternative", "optional_model": null}, {"instrument_class": "high-temperature programmable furnace", "notes": "must support ≥700 °C, programmable ramp", "optional_model": "Carbolite, MTI, Thermolyne"}, {"instrument_class": "weight stack", "notes": "200–500 g of high-temp-resistant material (graphite plates, refractory weights)", "optional_model": null}, {"instrument_class": "polarizing inspection setup", "notes": "for bond quality QC", "optional_model": null}], "failure_modes": [{"corrective_action": "lower bond temperature; Borofloat 33 specifically tolerates 620 °C without channel deformation, but high-aspect channels may need 600 °C and longer hold", "diagnostic_signature": "channels visible but flow blocked or reduced cross-section", "mode": "Channel collapse"}, {"corrective_action": "improve pre-bond contact technique; cleaner surfaces; vacuum-bonding alternative", "diagnostic_signature": "rainbow fringes in finished chip", "mode": "Trapped air voids"}, {"corrective_action": "slower cool-down ramp; verify CTE match between two pieces", "diagnostic_signature": "linear cracks in cooled chip", "mode": "Cracking on cooldown"}], "id": "glass-glass-thermal-bonding-baseline", "last_updated": "2026-05-09", "license": "CC0-1.0", "materials_required": [{"material": "Borofloat 33 wafers (etched bottom and drilled top)", "part_number_optional": null, "vendor": "Schott / University Wafer"}, {"material": "RCA cleaning chemistries (NH4OH, HCl, H2O2)", "part_number_optional": "VLSI grade", "vendor": "any"}, {"material": "graphite or quartz spacers", "part_number_optional": "for weight distribution", "vendor": "any"}], "notes": "Glass-glass thermal fusion bonding produces the most robust microfluidic seals available — solvent-resistant, biocompatible, optically clear. Limited by furnace access and bonding cycle time (~16 hr per batch). Patent considerations: thermal fusion bonding itself is unpatentable as a process.", "output_artifact": "Sealed glass microfluidic chip with through-thickness fluidic ports.", "publication_citation": "multiple; canonical reference is Madou, Fundamentals of Microfabrication, 3rd ed.", "recipe_class": "glass-bonding", "related_cad_designs": [], "related_corpus_entries": ["harrison-1992-cap-electrophoresis-on-chip", "spackova-2022-nanofluidic-scattering-microscopy"], "schema_version": 1, "sources": ["Madou, M. Fundamentals of Microfabrication, 3rd ed.", "Schott Borofloat 33 datasheet", "Iliescu et al. 2008 Sens. Actuators A 143, 154–161"], "steps": [{"action": "Drill access ports in top piece", "duration": "30 min", "notes": "Drill before bonding; chips with bonded ports require expensive laser drilling", "order": 1, "parameters": "0.7 mm diamond burr at 5000 rpm with water flood; through-holes aligned to channel termini"}, {"action": "Clean both glass pieces", "duration": "1 hr", "notes": "Bond strength is dominated by surface cleanliness; abbreviated cleans give weak bonds", "order": 2, "parameters": "RCA-1 (5:1:1 H2O:H2O2:NH4OH) at 70 °C for 10 min, DI rinse, then RCA-2 (5:1:1 H2O:H2O2:HCl) at 70 °C for 10 min, DI rinse, N2 dry; alternatively: piranha + DI"}, {"action": "Activate surfaces (optional)", "duration": "5 min", "notes": "Activation lowers required bond temperature; recommended for thin substrates", "order": 3, "parameters": "O2 plasma 100 W 60 s, or NH4OH:H2O2:H2O 1:1:5 dip 30 s"}, {"action": "Pre-bond contact", "duration": "10 min", "notes": "Patience here saves bonding-step failures; air-trapped regions will not bond", "order": 4, "parameters": "place pieces channel-side together; press lightly; observe interference fringes (Newton's rings) — bond will follow fringe pattern; gently push fringes outward to expel air"}, {"action": "Furnace anneal / bond", "duration": "16 hr (overnight)", "notes": "Borofloat 33 bonds reliably at 620 °C; soda-lime at 580 °C; quartz at 1100 °C", "order": 5, "parameters": "ramp to 600–650 °C at 5 °C/min, hold 4 hr, ramp down at 2 °C/min; place 200 g weight on chip stack to maintain contact"}, {"action": "Inspect bond quality", "duration": "10 min", "notes": "", "order": 6, "parameters": "view through chip under crossed polarizers; uniform color = uniform bond; rainbow fringes = trapped air; opaque regions = failed bond"}], "substrate_material": "Borofloat 33 borosilicate glass (etched bottom + drilled top)", "validated_outcome": "Bond strength typically >25 MPa shear (limited by glass strength rather than bond strength) when cleanly executed."}
{"aliases": ["COC hot embossing baseline"], "canonical_name": "Baseline hot embossing of cyclic-olefin copolymer", "contributor": "Free Microfluidics Project (community-curated baseline)", "contributor_country": "US", "critical_parameters": [{"failure_at_off_spec": "low T: incomplete fill; high T: residue on tool, flash", "parameter": "Embossing temperature", "target": "Tg + 40 °C", "tolerance": "±5 °C"}, {"failure_at_off_spec": "underpressure: incomplete fill", "parameter": "Embossing pressure", "target": "5 MPa for AR<2; 10 MPa for AR<5", "tolerance": "±10%"}, {"failure_at_off_spec": "shorter holds leave residual stress that relaxes on cooling", "parameter": "Hold time", "target": "120 s", "tolerance": "±30 s"}, {"failure_at_off_spec": "warm demold causes feature distortion", "parameter": "Demolding temperature", "target": "<Tg minus 30 °C", "tolerance": "<Tg minus 20 °C"}], "equipment_required": [{"instrument_class": "hot embossing press or hot plate + manual press", "notes": "must support programmable T+P with cooling capability", "optional_model": "Jenoptik HEX 03 / Specac platen press"}, {"instrument_class": "vacuum chamber (optional)", "notes": "for void-free embossing of complex geometries", "optional_model": null}, {"instrument_class": "laminator or thermal bonder", "notes": "for cover bonding", "optional_model": "GBC laminator or industrial heat press"}], "failure_modes": [{"corrective_action": "increase T or P; degas substrate longer", "diagnostic_signature": "channels shallow or missing in regions", "mode": "Incomplete feature fill"}, {"corrective_action": "vacuum embossing, or longer dehydration bake", "diagnostic_signature": "voids in molded part", "mode": "Bubble inclusion"}, {"corrective_action": "lower demold temperature; add draft angle to tool; apply release agent", "diagnostic_signature": "tool features broken / substrate damaged on demold", "mode": "Demold sticking"}, {"corrective_action": "increase bond T (within Tg constraints); plasma activate before bonding", "diagnostic_signature": "leaks at cover interface", "mode": "Cover bond failure"}], "id": "thermoplastic-hot-embossing-coc-baseline", "last_updated": "2026-05-09", "license": "CC0-1.0", "materials_required": [{"material": "Topas 5013 COC pellets or sheets", "part_number_optional": "5013L-10", "vendor": "TOPAS Advanced Polymers"}, {"material": "Zeonor 1060R COC", "part_number_optional": "1060R", "vendor": "Zeon Specialty Materials"}, {"material": "Nickel shim or silicon master", "part_number_optional": null, "vendor": "internal fabrication"}, {"material": "thermal bonding film (COC)", "part_number_optional": null, "vendor": "TOPAS / 3M"}], "notes": "Hot embossing dominates academic-prototype thermoplastic microfluidics because it bridges the gap between PDMS (too low-volume for production) and injection molding (too high-tooling-cost for prototypes). Suitable for runs of 10–10,000 chips per shim.", "output_artifact": "Embossed COC substrate with replicated microchannels of depth 5 µm to 100 µm.", "publication_citation": "canonical references: Becker & Gärtner 2008 Anal. Bioanal. Chem. 390, 89–111", "recipe_class": "thermoplastic-hot-embossing", "related_corpus_entries": ["biofire-filmarray-multiplex-pcr-cartridge", "cepheid-genexpert-cartridge", "10x-genomics-chromium-controller"], "schema_version": 1, "sources": ["TOPAS 5013L datasheet", "Zeonor 1060R datasheet", "Becker, H.; Gärtner, C. Polymer microfabrication technologies for microfluidic systems. Anal. Bioanal. Chem. 2008, 390, 89–111"], "steps": [{"action": "Prepare master tool", "duration": "(separate process; 1 day)", "notes": "Tool determines yield; one good Ni shim produces 1000+ chips", "order": 1, "parameters": "electroplate Ni shim from SU-8 or silicon master; alternatively use silicon or photoetched stainless steel directly"}, {"action": "Pre-treat COC substrate", "duration": "30 min", "notes": "Removes adsorbed moisture; critical for void-free embossing", "order": 2, "parameters": "dehydration bake 100 °C 15 min"}, {"action": "Heat tool stack to embossing temperature", "duration": "30 min", "notes": "Temperature must exceed Tg by 30–50 °C for adequate flow", "order": 3, "parameters": "Topas 5013: 150–170 °C; Zeonor 1060R: 130–150 °C; ramp 5 °C/min"}, {"action": "Apply embossing pressure", "duration": "5 min", "notes": "Higher aspect ratios need higher pressure and longer hold", "order": 4, "parameters": "1–10 MPa for 60–300 s; specific pressure depends on feature aspect ratio"}, {"action": "Cool under pressure", "duration": "20 min", "notes": "Pressure release before cooling causes feature relaxation", "order": 5, "parameters": "cool to <Tg minus 30 °C while maintaining pressure; typically to 90 °C for Topas at 5 °C/min"}, {"action": "Demold", "duration": "5 min", "notes": "Sharp ridges or square corners may cause sticking; consider draft angles in tool design", "order": 6, "parameters": "release pressure; demold by gentle peel or controlled lift-off"}, {"action": "Drill access ports", "duration": "20 min", "notes": "", "order": 7, "parameters": "0.7 mm carbide drill bit at 3000 rpm; or laser drill for smaller diameters"}, {"action": "Bond cover layer", "duration": "30 min", "notes": "Bond temperature must not exceed Tg minus 20 °C for the embossed substrate", "order": 8, "parameters": "thermal lamination of COC film at 110 °C, 1 MPa, 5 min; or solvent bonding with cyclohexane vapor exposure"}], "substrate_material": "cyclic-olefin copolymer (COC, Topas 5013 or Zeonor 1060R)", "validated_outcome": "Reproduces 50 µm × 50 µm channels at ±5 µm tolerance and 100+ chip yield per shim with optical-quality surface finish."}
{"aliases": ["xurography baseline", "vinyl-cut microfluidics"], "canonical_name": "Baseline xurography microfluidics (vinyl cutting + lamination)", "contributor": "Free Microfluidics Project (community-curated baseline)", "contributor_country": "US", "critical_parameters": [{"failure_at_off_spec": "thickness sets channel depth; tolerance affects flow uniformity", "parameter": "Vinyl thickness", "target": "100 µm or 250 µm (defines channel depth)", "tolerance": "±10 µm"}, {"failure_at_off_spec": "too deep: cuts backing, weeding fails; too shallow: incomplete cuts", "parameter": "Cutter blade depth", "target": "set so blade penetrates vinyl but not backing", "tolerance": "fine adjustment"}, {"failure_at_off_spec": "contamination causes adhesion failure and channel leaks", "parameter": "Substrate cleanliness", "target": "particle-free, oil-free", "tolerance": "wipe with IPA"}], "equipment_required": [{"instrument_class": "craft vinyl cutter", "notes": "even hobbyist cutters work for >200 µm features; Graphtec needed for 50–100 µm", "optional_model": "Cricut Maker / Silhouette Cameo / Graphtec CE7000"}, {"instrument_class": "weeding tools", "notes": "tweezers and pick tools", "optional_model": "any"}], "failure_modes": [{"corrective_action": "use double-sided tape underlay; reduce flow pressure; switch to rigid bonded substrate", "diagnostic_signature": "leaks at vinyl-substrate interface", "mode": "PSA delamination under flow"}, {"corrective_action": "increase minimum feature size; use higher-end cutter; reduce cutter blade speed", "diagnostic_signature": "no flow at thin channels", "mode": "Channel blockage at narrow features"}], "id": "xurography-vinyl-microfluidics-baseline", "last_updated": "2026-05-09", "license": "CC0-1.0", "materials_required": [{"material": "self-adhesive vinyl (100 µm or 250 µm)", "part_number_optional": "Oracal 651 (100 µm)", "vendor": "Oracal / Avery"}, {"material": "transfer tape", "part_number_optional": null, "vendor": "any vinyl supplier"}, {"material": "glass microscope slides or PMMA sheet", "part_number_optional": null, "vendor": "any"}, {"material": "tubing and 5-min epoxy", "part_number_optional": null, "vendor": "any"}], "notes": "Xurography is the cheapest microfluidic fabrication path with a tooling cost under $300 for a hobbyist setup. Limited by feature size (~200 µm typical), bond strength under pressure, and chemical compatibility (vinyl is incompatible with many organic solvents). Best for educational, prototype, and lateral-flow applications.", "output_artifact": "Sub-$1 microfluidic chip with channels 100 µm to 5 mm wide and depth ~50–250 µm (defined by vinyl thickness).", "publication_citation": "Bartholomeusz, Buser, Andrade 2005 J. MEMS 14, 1364. DOI 10.1109/JMEMS.2005.859087", "recipe_class": "xurography", "related_corpus_entries": ["martinez-2007-paper-microfluidics"], "schema_version": 1, "sources": ["Bartholomeusz, D. A.; Buser, R. W.; Andrade, J. D. Xurography: rapid prototyping of microstructures using a cutting plotter. J. Microelectromech. Syst. 2005, 14, 1364–1374", "Martinez et al. 2007 (paper microfluidics, related architecture)"], "steps": [{"action": "Design channel geometry", "duration": "10 min", "notes": "Negative space (channel) is what is removed from vinyl", "order": 1, "parameters": "vector design in Inkscape / Illustrator; minimum feature 200 µm for hobby cutters, 50 µm for high-end (Graphtec)"}, {"action": "Cut vinyl", "duration": "5 min", "notes": "Multiple passes for cleaner edges in thick vinyl", "order": 2, "parameters": "Cricut / Silhouette / Graphtec craft cutter, blade depth set per vinyl thickness"}, {"action": "Weed the channels", "duration": "15 min", "notes": "Patience required for fine features", "order": 3, "parameters": "manually peel away the channel-region vinyl using a weeding tool, leaving only non-channel vinyl"}, {"action": "Transfer-tape vinyl onto substrate", "duration": "10 min", "notes": "Glass slide or PMMA must be clean (IPA wipe)", "order": 4, "parameters": "apply transfer tape to vinyl surface, peel from backing, align to glass slide or PMMA, press, peel off transfer tape"}, {"action": "Apply cover layer", "duration": "5 min", "notes": "PSA delamination is the main failure mode at higher pressures", "order": 5, "parameters": "second vinyl layer, glass slide, or PSA-coated film as cover; press firmly to seal"}, {"action": "Connect tubing", "duration": "30 min", "notes": "Allow epoxy to cure fully before flow", "order": 6, "parameters": "epoxy or hot-glue tubing into pre-cut access holes"}], "substrate_material": "self-adhesive vinyl + glass slides or PMMA", "validated_outcome": "Sub-$1 chips with 200 µm-wide × 100 µm-deep channels suitable for educational demonstrations, lateral flow prototypes, and rapid concept iteration."}
