Repository: openIE-dev/free-microfluidics-project

# Free Microfluidics Fab
A CC0 catalog of microfluidic fabrication recipes. Each entry is a
step-by-step procedure documented to a level a competent process engineer
can reproduce, with critical-parameter ranges, equipment requirements,
validated outcomes, and known failure modes.

Part of the [Free Microfluidics Project](https://github.com/openIE-dev/free-microfluidics-project).

**Status: seeded (25 recipes, 24 commons-grade, 1 draft).** Schema is in
place, validation tooling is functional, and 25 seed recipes are
documented to a level a competent process engineer can reproduce. The
catalog spans benchtop-realizable processes from PDMS soft lithography

File: fab/recipes.jsonl (part 2 of 8)
{"aliases": ["O2 plasma bonding", "PDMS plasma bonding"], "canonical_name": "Oxygen plasma activation for PDMS-glass irreversible bonding", "contributor": "Free Microfluidics Project (community-curated baseline)", "contributor_country": "US", "critical_parameters": [{"failure_at_off_spec": "too low: weak bond; too high: brittle surface, crack initiation", "parameter": "Plasma power × time", "target": "30 W × 30 s = 900 W·s", "tolerance": "±20%"}, {"failure_at_off_spec": "weak bond, partial delamination under flow", "parameter": "Time between plasma and contact", "target": "<60 s", "tolerance": "<90 s"}, {"failure_at_off_spec": "channel collapse if excessive; trapped voids if insufficient", "parameter": "Surface contact pressure", "target": "gentle hand pressure", "tolerance": "no specific spec"}], "equipment_required": [{"instrument_class": "plasma cleaner", "notes": "tabletop O2 plasma sufficient", "optional_model": "Harrick PDC-32G / Diener Femto / homemade vacuum + RF"}, {"instrument_class": "O2 supply", "notes": "research-grade O2", "optional_model": "compressed gas cylinder"}], "failure_modes": [{"corrective_action": "reduce time between plasma and contact; verify plasma is operating", "diagnostic_signature": "weak bond, peelable", "mode": "Hydrophobic recovery before contact"}, {"corrective_action": "reduce contact pressure; verify channel aspect ratio is >0.1", "diagnostic_signature": "channels deformed in finished chip", "mode": "Channel collapse on contact"}, {"corrective_action": "reduce plasma power × time", "diagnostic_signature": "fine cracks in PDMS surface visible under microscope", "mode": "Brittle surface cracking"}], "id": "oxygen-plasma-pdms-glass-bonding", "last_updated": "2026-05-09", "license": "CC0-1.0", "materials_required": [{"material": "PDMS chip (Sylgard 184 base)", "part_number_optional": null, "vendor": "Dow"}, {"material": "glass slides (1 mm Borofloat or soda-lime)", "part_number_optional": null, "vendor": "any"}], "notes": "Fastest and most reliable PDMS-glass bonding method when properly executed. Most common failure is operator delay between plasma and contact.", "output_artifact": "Irreversibly bonded PDMS-glass chip with bond strength >300 kPa.", "recipe_class": "surface-modification", "related_corpus_entries": ["duffy-1998-pdms-soft-lithography-microfluidics"], "related_fab_recipes": ["pdms-su8-soft-lithography-baseline"], "schema_version": 1, "sources": ["Duffy et al. 1998 Anal. Chem. 70, 4974–4984", "Bhattacharya et al. 2005 J. Microelectromech. Syst. 14, 590–597"], "steps": [{"action": "Clean PDMS chip", "duration": "5 min", "notes": "Removes PDMS dust from cutting/punching", "order": 1, "parameters": "tape clean (apply and remove Scotch tape several times), or wash IPA + DI + N2 dry"}, {"action": "Clean glass slide", "duration": "5 min", "notes": "", "order": 2, "parameters": "IPA wipe + N2 dry, or RCA-1 if higher cleanliness needed"}, {"action": "Plasma chamber setup", "duration": "5 min", "notes": "Pressure regulation matters for reproducibility", "order": 3, "parameters": "place PDMS (channel side up) and glass slide in plasma chamber; pump to <100 mTorr; bleed in O2 to 200–500 mTorr"}, {"action": "Apply plasma", "duration": "1 min", "notes": "Over-plasma causes brittle surface layer; under-plasma gives weak bond", "order": 4, "parameters": "30 W RF, 30 s; or 100 W, 15 s for higher-throughput plasma cleaners"}, {"action": "Vent and immediate contact", "duration": "1 min", "notes": "Bonding window closes rapidly as activated surface returns to hydrophobic state", "order": 5, "parameters": "vent chamber; remove parts; place in contact within 60 s"}, {"action": "Optional bond enhancement", "duration": "30 min", "notes": "Improves bond strength; useful for high-pressure applications", "order": 6, "parameters": "bake 80 °C for 30 min after contact"}], "substrate_material": "PDMS + glass slide", "validated_outcome": "Bond strength >300 kPa burst pressure when freshly plasma-bonded; >500 kPa after 80 °C 30 min bake."}
{"aliases": ["Bosch process baseline", "DRIE baseline"], "canonical_name": "Silicon DRIE (Bosch process) baseline", "contributor": "Free Microfluidics Project (community-curated baseline)", "contributor_country": "US", "critical_parameters": [{"failure_at_off_spec": "off-ratio gives positive or negative sidewall taper", "parameter": "Etch/passivation cycle ratio", "target": "tuned per geometry", "tolerance": "1–2 s in either step"}, {"failure_at_off_spec": "low ICP reduces etch rate; high bias causes resist erosion", "parameter": "ICP and bias powers", "target": "600 W ICP / 30 W bias for Bosch", "tolerance": "±10%"}, {"failure_at_off_spec": "mask consumption causes feature widening", "parameter": "Mask thickness", "target": ">2 µm photoresist for ≤100 µm etch", "tolerance": "1.5×"}], "equipment_required": [{"instrument_class": "ICP-DRIE etcher", "notes": "Bosch-capable cluster tool", "optional_model": "Oxford PlasmaPro 100, SPTS Pegasus, Plasma-Therm Versaline"}, {"instrument_class": "spin coater", "notes": "for resist", "optional_model": null}, {"instrument_class": "UV mask aligner", "notes": "365 nm contact aligner", "optional_model": null}, {"instrument_class": "anodic bonder or fusion bonder", "notes": "for cap bonding", "optional_model": "Suss SB6/SB8"}, {"instrument_class": "RCA cleaning bench", "notes": "", "optional_model": null}], "failure_modes": [{"corrective_action": "extend total etch time; pre-characterize ARDE for the tool/recipe", "diagnostic_signature": "narrow features etch slower than wide features", "mode": "Aspect ratio dependent etching"}, {"corrective_action": "switch to BSC (bypass) recipe near completion; use SOI wafers with thin BOX layer", "diagnostic_signature": "lateral undercut at the bottom of through-wafer etches", "mode": "Notching at silicon-oxide interface"}, {"corrective_action": "tune passivation step longer; verify chamber cleanliness", "diagnostic_signature": "rough sidewalls or grass-like residue at trench bottom", "mode": "Sidewall striations / black silicon"}], "id": "silicon-drie-bosch-baseline", "last_updated": "2026-05-09", "license": "CC0-1.0", "materials_required": [{"material": "single-crystal silicon (100) wafers", "part_number_optional": "1 mm DSP", "vendor": "any"}, {"material": "AZ 4620 photoresist", "part_number_optional": null, "vendor": "MicroChemicals"}, {"material": "AZ 400K developer", "part_number_optional": null, "vendor": "MicroChemicals"}, {"material": "SF6 process gas", "part_number_optional": "VLSI grade", "vendor": "any"}, {"material": "C4F8 process gas", "part_number_optional": "VLSI grade", "vendor": "any"}, {"material": "Borofloat 33 wafer (bonding cap)", "part_number_optional": null, "vendor": "Schott"}], "notes": "DRIE Bosch process is the standard for silicon microfluidics requiring high aspect ratios (>10:1) and through-wafer features. The original Bosch patent has expired; SF6/C4F8 chemistry is now standard practice with no IP encumbrance on the process itself.", "output_artifact": "Silicon substrate with high-aspect-ratio (>20:1) anisotropic etched microchannels of depth 10 µm to 500 µm.", "publication_citation": "Laermer & Schilp 1996 (Bosch DRIE patent and disclosure)", "recipe_class": "silicon-bulk-micromachining", "related_corpus_entries": ["terry-1979-stanford-gas-chromatograph", "huang-2004-dld-deterministic-lateral-displacement", "huh-2010-lung-on-chip"], "schema_version": 1, "sources": ["Laermer, F.; Schilp, A. Method of anisotropically etching silicon. US5501893A (Bosch).", "Madou, M. Fundamentals of Microfabrication, 3rd ed., chapter on dry etching"], "steps": [{"action": "RCA clean wafer", "duration": "1 hr", "notes": "Standard cleanroom prep", "order": 1, "parameters": "RCA-1 (5:1:1 H2O:H2O2:NH4OH 70 °C 10 min) + RCA-2 (5:1:1 H2O:H2O2:HCl 70 °C 10 min) + DI rinse + N2 dry"}, {"action": "Spin-coat photoresist", "duration": "20 min", "notes": "Thicker resist for longer DRIE etches", "order": 2, "parameters": "AZ 4620 at 3000 rpm 30 s; soft-bake 100 °C 5 min"}, {"action": "Lithography", "duration": "5 min", "notes": "Verify pattern fidelity before DRIE", "order": 3, "parameters": "365 nm i-line UV exposure ~600 mJ/cm² through photomask"}, {"action": "Develop", "duration": "10 min", "notes": "", "order": 4, "parameters": "AZ 400K developer 1:4 in DI for 60 s; DI rinse; N2 dry"}, {"action": "Hard bake (optional)", "duration": "30 min", "notes": "Improves resist resilience to DRIE plasma; not always required", "order": 5, "parameters": "120 °C 30 min"}, {"action": "Bosch-process DRIE", "duration": "10 min to 3 hr depending on depth", "notes": "Cycle parameters tuned per tool; characterize on sacrificial wafer", "order": 6, "parameters": "alternating SF6 etch (typ. 7 s, 600 W ICP, 30 W bias) and C4F8 passivation (typ. 5 s, 600 W ICP, 0 W bias) cycles in inductively-coupled-plasma DRIE tool; etch rate ~3 µm/min with sidewall scalloping <100 nm"}, {"action": "Strip resist", "duration": "15 min", "notes": "", "order": 7, "parameters": "acetone wash; isopropanol; DI; N2 dry; or O2 plasma 200 W 5 min"}, {"action": "Optional thermal oxide growth", "duration": "(furnace process, separate cycle)", "notes": "Required for biocompatibility; alternatively use SiO2 sputter or LPCVD", "order": 8, "parameters": "wet thermal oxidation 1100 °C to grow ~500 nm SiO2 for surface passivation"}, {"action": "Anodic bond to glass cover", "duration": "1 hr", "notes": "Anodic bonding to Borofloat 33 is the standard silicon-glass seal; CTE-matched", "order": 9, "parameters": "see glass-glass-thermal-bonding for thermal bond, or anodic bond at 400 °C with 1 kV applied across stack for 30 min"}], "substrate_material": "single-crystal silicon (100) wafer", "validated_outcome": "Reproduces 50 µm × 200 µm anisotropic silicon channels (4:1 aspect ratio) at ±5 µm tolerance with characteristic Bosch sidewall scallops <100 nm peak-valley."}
{"aliases": ["CO2 laser microfluidics", "Epilog/Glowforge PMMA"], "canonical_name": "CO2 laser ablation of PMMA / acrylic microfluidic channels", "contributor": "Free Microfluidics Project (community-curated baseline)", "contributor_country": "US", "critical_parameters": [{"failure_at_off_spec": "underexposure: incomplete ablation; overexposure: charring, melted edges", "parameter": "Laser power × dwell time", "target": "calibrate per substrate", "tolerance": "±10%"}, {"failure_at_off_spec": "extruded PMMA gives stress-cracking and rough ablated walls", "parameter": "Substrate type", "target": "cast PMMA (e.g., Plexiglas G)", "tolerance": "cast only"}, {"failure_at_off_spec": "out-of-focus gives wider, shallower kerfs", "parameter": "Focus offset", "target": "factory focal plane", "tolerance": "±0.5 mm"}], "equipment_required": [{"instrument_class": "CO2 laser cutter", "notes": "10–80 W typical for microfluidic features", "optional_model": "Glowforge / Epilog Mini / Bofa fume extraction"}, {"instrument_class": "fume extraction", "notes": "MMA vapor is moderately toxic and pungent", "optional_model": null}, {"instrument_class": "thermal laminator or hot press", "notes": "for cap bonding", "optional_model": null}], "failure_modes": [{"corrective_action": "verify cast PMMA; anneal substrate post-ablation", "diagnostic_signature": "linear cracks adjacent to ablated kerfs", "mode": "Stress cracking"}, {"corrective_action": "reduce power; increase speed; verify focus", "diagnostic_signature": "discolored kerf walls", "mode": "Yellowed/melted edges"}, {"corrective_action": "apply cap with squeegee; vacuum-laminate if available", "diagnostic_signature": "voids visible at interface", "mode": "Bubbles trapped under PSA cap"}], "id": "co2-laser-ablation-pmma-baseline", "last_updated": "2026-05-09", "license": "CC0-1.0", "materials_required": [{"material": "cast PMMA sheet, 3 mm", "part_number_optional": "Plexiglas G or Acrylite GP", "vendor": "Plaskolite / Evonik"}, {"material": "PSA film (acrylic adhesive)", "part_number_optional": "9784 or AR-Care", "vendor": "3M / Adhesives Research"}], "notes": "CO2 laser ablation is the cheapest microfluidic fabrication method providing full enclosed channels (vs xurography which requires lamination). Hobbyist setup ~$2000 (Glowforge or kit CO2 laser), entry-level commercial ~$5000. Limited by feature size (~100 µm), surface roughness, and substrate compatibility (PMMA, polycarbonate, polystyrene work; PDMS does not). Well suited for prototype iteration and educational use.", "output_artifact": "PMMA substrate with ablated microchannels of width 100 µm to 5 mm; depth controlled by laser power and pass count.", "publication_citation": "Klank, Kutter, Geschke 2002 Lab Chip 2, 242–246", "recipe_class": "thermoplastic-laser-ablation", "related_corpus_entries": ["martinez-2007-paper-microfluidics"], "schema_version": 1, "sources": ["Klank, H.; Kutter, J. P.; Geschke, O. CO2-laser micromachining and back-end processing for rapid production of PMMA-based microfluidic systems. Lab Chip 2002, 2, 242–246"], "steps": [{"action": "Design vector pattern", "duration": "10 min", "notes": "Cast PMMA gives cleaner ablation than extruded; verify substrate type", "order": 1, "parameters": "Inkscape / Illustrator vector file; minimum line width 100 µm for hobbyist 40W lasers"}, {"action": "Set laser parameters", "duration": "5 min", "notes": "Channel cross-section is roughly Gaussian; depth scales sublinearly with power", "order": 2, "parameters": "for 40W CO2: 30% power, 30% speed, 500 dpi for ~100 µm channel depth; characterize on scrap"}, {"action": "Ablate channel pattern", "duration": "5–30 min depending on pattern", "notes": "Ventilate aggressively — PMMA pyrolysis releases methyl methacrylate vapor", "order": 3, "parameters": "single pass for shallow features; multi-pass with focus adjustment for >500 µm depth"}, {"action": "Drill access ports", "duration": "10 min", "notes": "", "order": 4, "parameters": "drill at 1000 rpm, or laser-cut through-holes with multiple passes"}, {"action": "Anneal substrate (optional)", "duration": "5 hr", "notes": "Improves channel optical clarity", "order": 5, "parameters": "80 °C oven for 4 hr to release residual stress and reduce optical scatter"}, {"action": "Cap with PMMA cover or PSA film", "duration": "30 min", "notes": "Thermal bonding gives best chemical resistance; PSA easier for prototyping", "order": 6, "parameters": "thermal lamination at 110 °C 5 min for PMMA-PMMA, or pressure-sensitive adhesive film for low-pressure applications"}], "substrate_material": "cast PMMA (acrylic), 3 mm thickness; or extruded PMMA", "validated_outcome": "Reproduces 200 µm × 100 µm channels at ±25 µm tolerance for hobbyist-grade 40W CO2 laser; smaller features achievable with higher-end systems."}
{"aliases": ["2PP", "Nanoscribe baseline", "TPP microfluidics"], "canonical_name": "Two-photon polymerization microfluidic feature fabrication", "contributor": "Free Microfluidics Project (community-curated baseline)", "contributor_country": "US", "critical_parameters": [{"failure_at_off_spec": "low: incomplete polymerization, voids; high: overpolymerization, feature widening", "parameter": "Laser power", "target": "25 mW for IP-Q at 10 mm/s", "tolerance": "±10%"}, {"failure_at_off_spec": "coarser hatching gives surface roughness", "parameter": "Hatching/slicing distance", "target": "200/300 nm", "tolerance": "see resin datasheet"}, {"failure_at_off_spec": "drift causes layer misalignment", "parameter": "Substrate flatness", "target": "<1 µm over print field", "tolerance": "<5 µm"}], "equipment_required": [{"instrument_class": "two-photon polymerization system", "notes": "$200k–$500k commercial; community-built systems exist but are rare", "optional_model": "Nanoscribe Photonic Professional GT/GT2/Quantum X / UpNano NanoOne"}, {"instrument_class": "supercritical CO2 dryer", "notes": "for delicate features", "optional_model": "Tousimis Samdri"}, {"instrument_class": "UV post-cure chamber", "notes": "", "optional_model": "any 365 nm flood source"}], "failure_modes": [{"corrective_action": "supercritical CO2 dry rather than air dry", "diagnostic_signature": "delicate features deformed or missing post-development", "mode": "Feature collapse on drying"}, {"corrective_action": "decrease slicing distance; orient critical surfaces parallel to laser axis", "diagnostic_signature": "visible stair-stepping in tilted surfaces", "mode": "Layer-line surface roughness"}, {"corrective_action": "plasma-activate substrate; use silane adhesion promoter", "diagnostic_signature": "print floats away during development", "mode": "Adhesion failure to substrate"}], "id": "two-photon-polymerization-nanoscribe-baseline", "last_updated": "2026-05-09", "license": "CC0-1.0", "materials_required": [{"material": "IP-Q or IP-Dip photoresin", "part_number_optional": null, "vendor": "Nanoscribe"}, {"material": "PGMEA developer", "part_number_optional": "MicroChem SU-8 developer is equivalent", "vendor": "any"}, {"material": "glass coverslips, 170 µm", "part_number_optional": null, "vendor": "any"}], "notes": "Two-photon polymerization is the highest-resolution 3D fabrication available and increasingly used for sub-100-µm microfluidic features that DLP-SLA cannot resolve. Capital-intensive; rare outside specialized labs. Best for demonstrators and very low-volume work; not suitable for production.", "output_artifact": "3D-printed microfluidic feature with sub-µm voxel resolution; useful for embedded sub-100 µm features beyond traditional photolithography limits.", "publication_citation": "multiple; canonical: Maruo, Nakamura, Kawata 1997 Opt. Lett. 22, 132–134", "recipe_class": "2pp-direct-write", "related_corpus_entries": ["gong-2017-3d-printed-microfluidics", "kelly-2019-cal-volumetric-printing"], "schema_version": 1, "sources": ["Maruo, S.; Nakamura, O.; Kawata, S. Three-dimensional microfabrication with two-photon-absorbed photopolymerization. Opt. Lett. 1997, 22, 132–134", "Nanoscribe IP-resin datasheets"], "steps": [{"action": "Prepare substrate", "duration": "5 min", "notes": "", "order": 1, "parameters": "glass coverslip cleaned with isopropanol; or silicon wafer with ITO electrode for in-situ fluidic integration"}, {"action": "Apply photoresin", "duration": "5 min", "notes": "Resin choice dictates achievable feature size and chemistry", "order": 2, "parameters": "drop-cast or pre-fill IP-Q for typical microfluidic features; IP-Dip for high-resolution; OrmoComp for biocompatible features"}, {"action": "Mount in 2PP system", "duration": "20 min", "notes": "", "order": 3, "parameters": "load substrate into Nanoscribe Photonic Professional or equivalent; align objective"}, {"action": "Configure print job", "duration": "30 min", "notes": "Hatch/slice dictates feature precision and print time", "order": 4, "parameters": "convert STL/CAD to .gwl or .stl with DeScribe; select galvo scan + piezo z; set hatching distance 200 nm and slicing distance 300 nm for typical features"}, {"action": "Print", "duration": "30 min to 24 hr depending on volume", "notes": "Two-photon mechanism enables sub-diffraction feature size at the focal voxel", "order": 5, "parameters": "writing speed 10 mm/s, laser power 25 mW (or per resin datasheet)"}, {"action": "Develop", "duration": "1 hr", "notes": "Mechanical fragility highest pre-development; air-drying may collapse delicate features", "order": 6, "parameters": "PGMEA developer 20 min; isopropanol rinse; supercritical CO2 dry (preferred) or air dry with care"}, {"action": "UV post-cure (optional)", "duration": "30 min", "notes": "Fully crosslinks any remaining monomer; improves chemical resistance", "order": 7, "parameters": "365 nm UV 30 min in N2 atmosphere"}], "substrate_material": "acrylate or epoxy photoresin (IP-Q, IP-Dip, OrmoComp); typically on glass coverslip substrate", "validated_outcome": "Reproduces sub-µm features (smallest practical: 200 nm voxel diameter) embedded in mm-scale structures. Used for sub-resolution microfluidic features beyond what photolithography can achieve."}
{"aliases": ["PSA lamination", "tape microfluidics"], "canonical_name": "PSA lamination microfluidics (pressure-sensitive-adhesive stack)", "contributor": "Free Microfluidics Project (community-curated baseline)", "contributor_country": "US", "critical_parameters": [{"failure_at_off_spec": "channels misaligned, ports blocked", "parameter": "Layer alignment", "target": "<50 µm registration error", "tolerance": "<100 µm"}, {"failure_at_off_spec": "weak bond at low pressure; channel deformation at high pressure", "parameter": "Lamination pressure", "target": "1 MPa platen or 50 N/cm roller", "tolerance": "±20%"}, {"failure_at_off_spec": "incompatible PSA may dissolve in solvent or release residue", "parameter": "PSA chemistry", "target": "match application (acrylic for general; silicone for high-T)", "tolerance": "see datasheet"}], "equipment_required": [{"instrument_class": "CO2 laser cutter", "notes": "for cutting layers", "optional_model": "Glowforge / Epilog"}, {"instrument_class": "roller laminator", "notes": "or platen press", "optional_model": "GBC Catena 35"}, {"instrument_class": "drill press", "notes": "for ports", "optional_model": "any"}], "failure_modes": [{"corrective_action": "vacuum-bag lamination; squeegee technique during stacking", "diagnostic_signature": "voids visible in finished chip", "mode": "Trapped air in lamination"}, {"corrective_action": "select higher-strength PSA; reduce flow pressure; consider PSA-free thermal-bond alternative", "diagnostic_signature": "leaks at adhesive interface", "mode": "PSA delamination under flow"}, {"corrective_action": "use solvent-resistant PSA (silicone-based) or switch to non-PSA bonding", "diagnostic_signature": "discoloration or swelling at PSA interface", "mode": "Solvent incompatibility"}], "id": "psa-lamination-microfluidics-baseline", "last_updated": "2026-05-09", "license": "CC0-1.0", "materials_required": [{"material": "cast PMMA, 1.5 mm", "part_number_optional": "Plexiglas G", "vendor": "Plaskolite"}, {"material": "PSA film (acrylic)", "part_number_optional": "9474LE / 9088", "vendor": "3M"}, {"material": "PET spacer film", "part_number_optional": "100–500 µm thickness", "vendor": "any"}], "notes": "PSA lamination is the dominant fabrication method for industrial cartridges (BioFire, Cepheid, Lucira) because it is (a) compatible with high-volume manufacturing, (b) doesn't require thermal bonding, (c) accommodates multi-material stacks (paper, PMMA, glass, electronics in one chip). Hobbyist accessibility is excellent; the limiting factor is layer alignment.", "output_artifact": "Multi-layer microfluidic chip assembled from cut layers and PSA bonding films; channel depth controlled by middle-layer thickness.", "publication_citation": "Patko et al. 2014 Lab Chip 14, 4187–4195 (PSA microfluidics review)", "recipe_class": "multilayer-lamination", "related_corpus_entries": ["martinez-2007-paper-microfluidics"], "schema_version": 1, "sources": ["3M 9474LE / 9088 datasheets", "Patko, D.; Mártonfalvi, Z.; Kovacs, B.; Vonderviszt, F.; Kellermayer, M.; Horvath, R. Single-cell adhesion strength and contact density drops in the M phase of cancer cells. Lab Chip 2014, 14, 4187–4195"], "steps": [{"action": "Design layer stack", "duration": "30 min", "notes": "Each layer designed in CAD with registration features", "order": 1, "parameters": "typical 5-layer stack: PMMA top + PSA + middle (PMMA or PET sheet defining channel depth) + PSA + PMMA bottom; channel pattern cut from middle layer"}, {"action": "Cut layers", "duration": "1 hr", "notes": "Registration features simplify alignment", "order": 2, "parameters": "CO2 laser or vinyl cutter for each layer per design; PSA layers cut with pattern aligned to channel pattern"}, {"action": "Drill access ports", "duration": "20 min", "notes": "", "order": 3, "parameters": "0.7 mm drill bit through top and bottom rigid layers"}, {"action": "Stack and align layers", "duration": "30 min", "notes": "Patience here prevents trapped air bubbles", "order": 4, "parameters": "remove PSA backing; align using registration pins or jig; press progressively from one edge to expel air"}, {"action": "Apply pressure", "duration": "10 min", "notes": "Cold lamination preserves PSA adhesion characteristics; thermal lamination accelerates curing of some PSAs", "order": 5, "parameters": "roller laminator at 25 °C, 0.5 m/min, 50 N/cm pressure; or platen press at 1 MPa for 5 min"}, {"action": "Connect tubing", "duration": "30 min", "notes": "", "order": 6, "parameters": "epoxy or compression fittings into pre-drilled access holes"}], "substrate_material": "multi-layer stack of PMMA / glass / cover film + PSA layers (e.g., 3M 9474LE)", "validated_outcome": "Reproduces 500 µm × 200 µm channels at ±50 µm tolerance with build time of <2 hr per chip. Suitable for educational, prototype, and lateral-flow applications."}
{"aliases": ["SLA microfluidics", "Form3 / Form4 microfluidics"], "canonical_name": "SLA stereolithography microfluidic baseline (Form3 class)", "contributor": "Free Microfluidics Project (community-curated baseline)", "contributor_country": "US", "critical_parameters": [{"failure_at_off_spec": "smaller channels trap uncured resin, become permanently blocked", "parameter": "Channel size", "target": ">300 µm for Form3 class", "tolerance": ">200 µm"}, {"failure_at_off_spec": "trapped resin polymerizes during UV cure", "parameter": "Drainage geometry", "target": "<60° overhangs, no horizontal pockets", "tolerance": "verify by simulation"}, {"failure_at_off_spec": "incomplete wash leaves resin film that interferes with biocompatibility", "parameter": "Wash thoroughness", "target": "channels flushed with IPA via syringe", "tolerance": "until no residue"}], "equipment_required": [{"instrument_class": "SLA 3D printer", "notes": "$200–$3500 range; print resolution ~50 µm XY with 25 µm Z", "optional_model": "Formlabs Form3/Form4 / Anycubic Photon / Phrozen Sonic"}, {"instrument_class": "wash station", "notes": "", "optional_model": "Form Wash or manual IPA bath"}, {"instrument_class": "UV cure chamber", "notes": "", "optional_model": "Form Cure or 365 nm chamber"}], "failure_modes": [{"corrective_action": "redesign for drainage; flush channels during/after wash; use lower-viscosity resin", "diagnostic_signature": "channels blocked, no flow", "mode": "Trapped resin in channels"}, {"corrective_action": "verify printer calibration; ensure full UV cure", "diagnostic_signature": "leaks at layer interfaces under pressure", "mode": "Layer delamination"}, {"corrective_action": "switch to BioMed-class resin; extended IPA wash; double-cure", "diagnostic_signature": "cell cytotoxicity in finished chip", "mode": "Resin biocompatibility issues"}], "id": "sla-stereolithography-baseline", "last_updated": "2026-05-09", "license": "CC0-1.0", "materials_required": [{"material": "Clear V4 resin or BioMed Clear", "part_number_optional": null, "vendor": "Formlabs / Anycubic"}, {"material": "isopropanol (90%+)", "part_number_optional": "", "vendor": "any"}], "notes": "SLA is the dominant 'desktop 3D printer' microfluidics path. Distinct from DLP (which uses a digital mirror device for parallel exposure of an entire layer); SLA uses a galvo-scanned laser for layer-by-layer single-spot exposure. Capital cost is moderate ($200–$3500 entry); operating cost dominated by resin (~$200/L). Best for prototype geometries and connectors that wouldn't be cleanly fabricable with traditional photolithography, e.g., curved or non-planar 3D channels.", "output_artifact": "3D-printed microfluidic device with embedded channels of width 200 µm to 5 mm; depth limited by resin clearing geometry.", "publication_citation": "Beauchamp et al. 2017 Anal. Chem. 89, 4054–4061", "recipe_class": "dlp-sla-enclosed-channels", "related_corpus_entries": ["gong-2017-3d-printed-microfluidics", "tumbleston-2015-clip-3d-printing"], "schema_version": 1, "sources": ["Formlabs Clear V4 resin technical data", "Beauchamp, M. J. et al. 3D printed microfluidic devices for microchip electrophoresis. Anal. Chem. 2017, 89, 4054–4061"], "steps": [{"action": "Design in CAD with channel-clearing supports", "duration": "1 hr", "notes": "Trapped resin in channels is the dominant failure mode; design for drainage", "order": 1, "parameters": "Fusion 360 / OnShape / Tinkercad; ensure channels have a draining path with <60° overhangs and no horizontal traps"}, {"action": "Slice for SLA", "duration": "20 min", "notes": "Layer thickness 50 µm balances time and quality", "order": 2, "parameters": "PreForm or Lychee Slicer; orient with channels diagonal (~45°) for self-supporting"}, {"action": "Print", "duration": "2–6 hr", "notes": "", "order": 3, "parameters": "Form3 with Clear V4 resin: ~3 hr for 50 mm chip at 50 µm layer"}, {"action": "Drain uncured resin from channels", "duration": "1 hr", "notes": "Critical step. Failure here ruins channels post-cure.", "order": 4, "parameters": "use syringe with isopropanol to flush channels immediately after print; allow >30 min draining"}, {"action": "Wash", "duration": "30 min", "notes": "", "order": 5, "parameters": "Form Wash with isopropanol, 10 min for hard surfaces, 20 min for channels (flush channels with syringe during wash)"}, {"action": "Final UV cure", "duration": "1 hr", "notes": "Cure both internally and externally", "order": 6, "parameters": "Form Cure 60 °C 60 min; or comparable UV chamber"}, {"action": "Connect tubing", "duration": "30 min", "notes": "Print ports directly when possible", "order": 7, "parameters": "epoxy or compression fittings into integrated ports"}], "substrate_material": "acrylate-based photoresin (Formlabs Clear V4, Anycubic Clear, BioMed Clear)", "validated_outcome": "Reproduces 500 µm × 500 µm channels at ±100 µm tolerance with $3000-class printer; smaller channels possible with care."}
{"aliases": ["SU-8 master", "SU-8 photoresist baseline"], "canonical_name": "SU-8 master fabrication baseline (for PDMS replication)", "contributor": "Free Microfluidics Project (community-curated baseline)", "contributor_country": "US", "critical_parameters": [{"failure_at_off_spec": "thickness sets channel depth; non-uniform thickness gives variable channel depth across chip", "parameter": "SU-8 thickness", "target": "set by spin speed per datasheet", "tolerance": "±5%"}, {"failure_at_off_spec": "under-baked: weak adhesion; over-baked: thermal stress, cracks", "parameter": "Soft bake / PEB temperatures", "target": "two-step ramped bake", "tolerance": "±2 °C"}, {"failure_at_off_spec": "under-exposed: features dissolve; over-exposed: features widened by reflection", "parameter": "UV exposure dose", "target": "150 mJ/cm² for 50 µm", "tolerance": "±10%"}, {"failure_at_off_spec": "incomplete develop: residue at feature bases blocks PDMS replication", "parameter": "Develop time", "target": "5–10 min for 50 µm SU-8", "tolerance": "until clean"}], "equipment_required": [{"instrument_class": "spin coater", "notes": "", "optional_model": null}, {"instrument_class": "UV mask aligner", "notes": "365 nm with i-line filter", "optional_model": "Suss MA6, OAI 200, EVG 620 (cleanroom) or homemade UV LED contact aligner"}, {"instrument_class": "hotplates", "notes": "two needed for two-stage bake", "optional_model": "Torrey Pines HS40A or equivalent"}, {"instrument_class": "vacuum desiccator", "notes": "for silane treatment", "optional_model": null}], "failure_modes": [{"corrective_action": "verify wafer cleanliness; longer dehydration bake; check soft-bake temperature", "diagnostic_signature": "SU-8 features peel off during develop or first PDMS casting", "mode": "Feature delamination"}, {"corrective_action": "slower temperature ramps in soft bake and PEB; consider lower-stress SU-8 variants (SU-8 3000 series)", "diagnostic_signature": "linear cracks in tall features", "mode": "Cracked SU-8 features"}, {"corrective_action": "reduce UV exposure dose; verify mask contact pressure; use anti-reflective coating on wafer", "diagnostic_signature": "features wider than designed by >5 µm", "mode": "Feature widening"}], "id": "su8-master-baseline", "last_updated": "2026-05-09", "license": "CC0-1.0", "materials_required": [{"material": "silicon wafers (4 inch, single-side polished)", "part_number_optional": "525 µm SSP", "vendor": "any"}, {"material": "SU-8 2050 photoresist", "part_number_optional": "SU-8 2050", "vendor": "MicroChem / Kayaku"}, {"material": "PGMEA SU-8 developer", "part_number_optional": "SU-8 developer or mr-Dev 600", "vendor": "MicroChem / Kayaku"}, {"material": "perfluorooctylsilane (silane release agent)", "part_number_optional": "448931", "vendor": "Sigma-Aldrich"}], "notes": "SU-8 master fabrication is the bottleneck step in PDMS soft lithography (the PDMS step itself is straightforward). Most academic labs outsource master fabrication to a cleanroom; this recipe documents the standard process for those building in-house capability. SU-8 2050 covers the most common 50 µm channel depth; the 2000 and 3000 series datasheets cover 1 µm to 500 µm range.", "output_artifact": "Silicon wafer with raised SU-8 features defining channel master pattern, suitable for casting PDMS replicas (reusable >100 times if handled carefully).", "publication_citation": "MicroChem / Kayaku SU-8 datasheets", "recipe_class": "silicon-surface-micromachining", "related_corpus_entries": ["duffy-1998-pdms-soft-lithography-microfluidics", "xia-whitesides-1998-soft-lithography-review"], "related_fab_recipes": ["pdms-su8-soft-lithography-baseline"], "schema_version": 1, "sources": ["MicroChem SU-8 2000 series datasheet", "del Campo, A.; Greiner, C. SU-8: a photoresist for high-aspect-ratio and 3D submicron lithography. J. Micromech. Microeng. 2007, 17, R81–R95"], "steps": [{"action": "Clean silicon wafer", "duration": "10 min", "notes": "Clean wafer is essential for SU-8 adhesion", "order": 1, "parameters": "acetone + IPA + DI rinse + N2 dry; or piranha clean for highest reliability"}, {"action": "Dehydration bake", "duration": "10 min", "notes": "Drives off adsorbed moisture; critical for SU-8 adhesion", "order": 2, "parameters": "200 °C 5 min on hotplate"}, {"action": "Spin-coat SU-8", "duration": "5 min", "notes": "Thickness sets channel depth in final PDMS chip", "order": 3, "parameters": "SU-8 2050 at 3000 rpm 30 s for ~50 µm thickness; SU-8 2025 at 3000 rpm for ~25 µm; consult MicroChem datasheet for thickness vs spin curve"}, {"action": "Soft bake", "duration": "15 min", "notes": "Two-step bake reduces edge bead and improves resolution", "order": 4, "parameters": "65 °C 2 min, ramp to 95 °C, hold 5 min for 50 µm SU-8 (extend for thicker layers per datasheet)"}, {"action": "UV exposure through photomask", "duration": "1–2 min", "notes": "Underexposure gives weak crosslinking; overexposure gives blown-out features", "order": 5, "parameters": "365 nm i-line, dose ~150 mJ/cm² for 50 µm SU-8 (datasheet); use long-pass filter to block <350 nm wavelengths that cause T-topping"}, {"action": "Post-exposure bake (PEB)", "duration": "15 min", "notes": "Critical for crosslinking; skipping causes feature loss", "order": 6, "parameters": "65 °C 1 min, ramp to 95 °C, hold 5 min"}, {"action": "Develop", "duration": "20 min", "notes": "Inspect under microscope before proceeding; develop longer if residue persists", "order": 7, "parameters": "PGMEA developer (SU-8 developer / mr-Dev 600) with agitation, 5–10 min for 50 µm features; IPA rinse; DI rinse; N2 dry"}, {"action": "Hard bake (optional)", "duration": "1 hr", "notes": "Improves chemical resistance and feature durability for repeated PDMS casting", "order": 8, "parameters": "180 °C 30 min"}, {"action": "Silane treatment (for PDMS release)", "duration": "12 hr", "notes": "Prevents PDMS adhesion to master; reapply every ~50 castings", "order": 9, "parameters": "vapor-phase trichloro(1H,1H,2H,2H-perfluorooctyl)silane in vacuum desiccator overnight"}], "substrate_material": "silicon wafer with patterned SU-8 negative photoresist", "validated_outcome": "Reproduces 50 µm × N µm SU-8 features at ±5 µm dimensional tolerance; master typically supports 100+ PDMS castings before requiring re-silanization or replacement."}
