Repository: openIE-dev/free-microfluidics-project

# Free Microfluidics Fab
A CC0 catalog of microfluidic fabrication recipes. Each entry is a
step-by-step procedure documented to a level a competent process engineer
can reproduce, with critical-parameter ranges, equipment requirements,
validated outcomes, and known failure modes.

Part of the [Free Microfluidics Project](https://github.com/openIE-dev/free-microfluidics-project).

**Status: seeded (25 recipes, 24 commons-grade, 1 draft).** Schema is in
place, validation tooling is functional, and 25 seed recipes are
documented to a level a competent process engineer can reproduce. The
catalog spans benchtop-realizable processes from PDMS soft lithography

File: fab/recipes.jsonl (part 3 of 8)
{"aliases": ["fused silica capillary pulling", "ESI tip pulling"], "canonical_name": "Glass capillary pulling for ESI emitter / patch pipette / DNA injection", "contributor": "Free Microfluidics Project (community-curated baseline)", "contributor_country": "US", "critical_parameters": [{"failure_at_off_spec": "too cold: thick neck, blunt tip; too hot: brittle, snaps unevenly", "parameter": "Filament temperature (HEAT)", "target": "depends on filament/box; calibrate", "tolerance": "±10 units (Sutter)"}, {"failure_at_off_spec": "affects tip cone angle and final OD", "parameter": "Pull velocity (VEL)", "target": "set per program", "tolerance": "±10%"}, {"failure_at_off_spec": "affects whether tip is fully pulled or breaks early", "parameter": "Time-out (TIME)", "target": "set per program", "tolerance": "±10%"}, {"failure_at_off_spec": "contamination causes asymmetric pulls", "parameter": "Capillary cleanliness", "target": "particle-free", "tolerance": "wipe with IPA before mounting"}], "equipment_required": [{"instrument_class": "micropipette puller", "notes": "$8k–$25k commercial; community pullers exist for narrow applications", "optional_model": "Sutter P-97 / P-1000 / P-2000 (laser); Narishige PC-100"}, {"instrument_class": "microscope", "notes": "for tip inspection", "optional_model": "any 10–40× stereo or compound"}, {"instrument_class": "microforge (optional)", "notes": "for fire-polishing patch pipettes", "optional_model": "Narishige MF-900"}], "failure_modes": [{"corrective_action": "verify capillary alignment; clean filament; rotate filament position", "diagnostic_signature": "tip pulled toward one side", "mode": "Asymmetric tips"}, {"corrective_action": "verify capillary inner diameter pre-pull; pulled too fine — adjust pull program", "diagnostic_signature": "no flow through pulled tip", "mode": "Blocked tips"}, {"corrective_action": "lower HEAT setting; consider laser puller (Sutter P-2000) for fused silica", "diagnostic_signature": "tip breaks during chip integration", "mode": "Brittle tips that snap on contact"}], "id": "glass-capillary-pulling-baseline", "last_updated": "2026-05-09", "license": "CC0-1.0", "materials_required": [{"material": "borosilicate capillary tubing", "part_number_optional": "BF150-86-10 (1.5 mm OD, 0.86 mm ID)", "vendor": "Sutter Instrument / WPI / Drummond"}, {"material": "fused silica capillary (for ESI)", "part_number_optional": "TSP100170 (100 µm ID, 170 µm OD)", "vendor": "Polymicro / IDEX / Molex"}], "notes": "Glass capillary pulling is the canonical fabrication path for chip-to-MS interfaces (electrospray emitters), patch-clamp electrodes, intracellular microinjection, and many specialized microfluidic interfaces. Classified under 'other' recipe class because it's neither photolithography nor 3D-printing nor any of the planar substrate methods; the equipment is dedicated and the technique stands apart.", "output_artifact": "Pulled capillary tip with sub-micrometer to ~10 µm orifice diameter, suitable as ESI emitter, patch pipette, or microinjection needle.", "publication_citation": "Sutter Instrument P-97/P-1000 manuals; Narishige PC-100 manual", "recipe_class": "other", "related_corpus_entries": ["ramsey-1996-electrospray-on-chip", "advion-triversa-nanomate"], "related_fab_recipes": [], "schema_version": 1, "sources": ["Sutter Instrument Pipette Cookbook (P-97/P-1000)", "Narishige PC-100 manual", "Polymicro Technologies fused silica tubing data sheet"], "steps": [{"action": "Cut capillary to length", "duration": "5 min", "notes": "Cleaner break gives better starting condition", "order": 1, "parameters": "score with diamond pen; snap; typical lengths 75 mm to 150 mm"}, {"action": "Mount in puller", "duration": "5 min", "notes": "Sutter P-97 / P-1000 or equivalent", "order": 2, "parameters": "load capillary into puller jaws; center heating filament on capillary midpoint"}, {"action": "Set pull program", "duration": "5 min", "notes": "Multi-stage programs give finer tip control", "order": 3, "parameters": "single-stage pull for ESI emitters: HEAT 525, PULL 50, VEL 50, TIME 250 (Sutter P-97 unit values; calibrate per puller / box-filament combination)"}, {"action": "Execute pull", "duration": "30 s", "notes": "Each puller gives slightly different geometry; characterize with sample pulls", "order": 4, "parameters": "filament heats capillary above softening point (~820 °C for borosilicate); spring-loaded jaws separate, drawing capillary to a fine taper that breaks at the focused heating point"}, {"action": "Inspect tip under microscope", "duration": "5 min", "notes": "Reject tips outside target range", "order": 5, "parameters": "10× to 40× magnification; measure tip OD against reticle"}, {"action": "Optional fire-polishing", "duration": "10 min", "notes": "For patch pipettes, smooths tip for cell sealing; not needed for ESI", "order": 6, "parameters": "platinum/iridium heating element + microscope; touch heater briefly to tip to round edges"}, {"action": "Optional bevel grinding", "duration": "10 min", "notes": "For some patch-clamp and microinjection applications", "order": 7, "parameters": "rotating diamond grinding wheel for angled tip"}], "substrate_material": "borosilicate or fused-silica capillary tubing (typ. 1 mm OD, 0.5 mm ID)", "validated_outcome": "Reproduces 1–10 µm tip OD at ±20% with experienced operator; tip-to-tip variation in commercial pullers typically ±10%."}
{"aliases": ["wax printing paper microfluidics", "Carrilho wax printing"], "canonical_name": "Wax-printed paper microfluidics baseline", "contributor": "Free Microfluidics Project (community-curated baseline)", "contributor_country": "US", "critical_parameters": [{"failure_at_off_spec": "low T: incomplete through-paper barrier; high T: channel widening, paper scorching", "parameter": "Wax reflow temperature", "target": "120 °C for paraffin-wax printers; 150 °C for higher-melt wax", "tolerance": "±10 °C"}, {"failure_at_off_spec": "shorter: incomplete barrier formation", "parameter": "Reflow time", "target": "60–120 s", "tolerance": "60–180 s"}, {"failure_at_off_spec": "finer features lose definition during reflow due to wax wicking", "parameter": "Pattern resolution", "target": "≥500 µm minimum feature", "tolerance": "≥1 mm for hobbyist setups"}], "equipment_required": [{"instrument_class": "wax printer", "notes": "Discontinued products; secondary market source", "optional_model": "Xerox ColorQube 8570/8870 (best); Xerox Phaser 8560/8580"}, {"instrument_class": "hotplate or oven", "notes": "for reflow", "optional_model": "any 120–150 °C"}, {"instrument_class": "thermal laminator (optional)", "notes": "for protective overlay", "optional_model": "any consumer laminator"}], "failure_modes": [{"corrective_action": "longer reflow time; verify barrier widths in design (>500 µm); use thicker paper", "diagnostic_signature": "color migrates outside intended path", "mode": "Channels leak across barriers"}, {"corrective_action": "verify paper is absorbent (not pre-treated); check for inadvertent wax coverage; add surfactant trace to sample", "diagnostic_signature": "water beads up at sample inlet, no flow", "mode": "Channels do not wet"}, {"corrective_action": "ensure reagent dry-down; consider vacuum drying; reduce reagent volume per zone", "diagnostic_signature": "color spread before use", "mode": "Reagent zones bleed during storage"}], "id": "paper-microfluidics-wax-printing-baseline", "last_updated": "2026-05-09", "license": "CC0-1.0", "materials_required": [{"material": "Whatman No. 1 chromatography paper", "part_number_optional": "1001-110 (110 mm circles)", "vendor": "Cytiva / Sigma"}, {"material": "wax printer ink", "part_number_optional": "ColorStix 8570 / 8870", "vendor": "Xerox"}, {"material": "lamination film (optional)", "part_number_optional": "75 µm or 125 µm hot-laminate", "vendor": "any office supply"}], "notes": "Wax printing is the dominant fabrication method for academic paper microfluidics. The discontinuation of the Xerox ColorQube line creates a long-term supply problem; alternative methods (toner-based pattern transfer, screen printing of wax, laser-cut hydrophobic stickers, photolithographic SU-8 patterning of paper) have emerged but none has matched wax printing's combination of speed, resolution, and cost. A research-grade migration path is needed before wax printers fully exit the market.", "output_artifact": "Paper-based microfluidic device with hydrophobic wax barriers defining capillary channels for sample application, reagent zones, and detection lines.", "publication_citation": "Carrilho, Martinez, Whitesides 2009 (canonical reference)", "recipe_class": "paper-microfluidics-patterning", "related_corpus_entries": ["martinez-2007-paper-microfluidics", "franssila-2010-paper-fluidic-pcl", "orasure-quickflex-cartridge"], "related_fab_recipes": [], "schema_version": 1, "sources": ["Carrilho, E.; Martinez, A. W.; Whitesides, G. M. Anal. Chem. 2009, 81, 7091–7095", "Lu, Y.; Shi, W.; Jiang, L.; Qin, J.; Lin, B. Rapid prototyping of paper-based microfluidics with wax for low-cost, portable bioassay. Electrophoresis 2009, 30, 1497–1500"], "steps": [{"action": "Design pattern", "duration": "20 min", "notes": "White/uncolored regions remain hydrophilic chromatography paper", "order": 1, "parameters": "Inkscape / Illustrator vector pattern; minimum channel width 1 mm for hobbyist printers, ~500 µm for ColorQube-class wax printers; black/dark color in print = wax-coated regions = hydrophobic barriers"}, {"action": "Print wax pattern", "duration": "5 min", "notes": "Wax printers are increasingly hard to source new; secondary market offers options", "order": 2, "parameters": "Xerox ColorQube 8570/8870 (legacy) or Xerox Phaser 8560/8580; if no wax printer available, alternative: print toner pattern via standard laser printer and reflow"}, {"action": "Reflow wax through paper", "duration": "5 min", "notes": "Insufficient reflow leaves channels permeable through paper depth; excessive reflow widens barriers", "order": 3, "parameters": "hotplate or oven at 120–150 °C for 60–120 s; the wax melts and wicks through paper thickness, creating through-thickness hydrophobic barriers"}, {"action": "Cool to room temperature", "duration": "5 min", "notes": "Quench cooling can warp paper", "order": 4, "parameters": "ambient cooling on flat surface"}, {"action": "Test by applying water", "duration": "2 min", "notes": "Failed barriers leak; rerun reflow if needed", "order": 5, "parameters": "drop water at sample-application point; verify capillary flow through hydrophilic channels and confinement at wax barriers"}, {"action": "Apply reagents", "duration": "30 min", "notes": "Reagent dry-down preserves shelf life; air-dry or vacuum-dry", "order": 6, "parameters": "drop colorimetric or fluorometric reagents at designated zones; allow to dry before sealing/use"}, {"action": "Optional lamination", "duration": "10 min", "notes": "Improves handling but reduces optical clarity; can be skipped for prototypes", "order": 7, "parameters": "thermal lamination with overhead-projector lamination film at 80 °C for handling robustness"}], "substrate_material": "cellulose chromatography paper (Whatman No. 1) or filter paper", "validated_outcome": "Reproduces 1 mm × 50 mm hydrophilic channels at ±100 µm tolerance, sub-$0.10 cost per device, with capillary-driven sample transport at 1–10 mm/s."}
{"aliases": ["anodic bonding", "silicon-Pyrex bonding"], "canonical_name": "Silicon-glass anodic bonding baseline", "contributor": "Free Microfluidics Project (community-curated baseline)", "contributor_country": "US", "critical_parameters": [{"failure_at_off_spec": "below 350 °C: insufficient ion mobility for bond; above 450 °C: glass flow / channel deformation", "parameter": "Bond temperature", "target": "400 °C for Borofloat 33 / silicon", "tolerance": "±20 °C"}, {"failure_at_off_spec": "lower V: incomplete bond; higher V: dielectric breakdown of glass", "parameter": "Bond voltage", "target": "+1000 V", "tolerance": "±200 V"}, {"failure_at_off_spec": "particles produce non-bonded voids that propagate", "parameter": "Surface cleanliness", "target": "particle-free", "tolerance": "very strict"}, {"failure_at_off_spec": "CTE mismatch causes thermal stress and chip cracking on cooling", "parameter": "CTE match", "target": "Borofloat 33 with silicon (CTE-matched)", "tolerance": "±0.5 ppm/°C"}], "equipment_required": [{"instrument_class": "anodic bonder", "notes": "$50k–$300k commercial; community DIY versions exist for specific geometries", "optional_model": "Suss SB6/SB8 / EVG 510 / Karl Suss SB6e"}, {"instrument_class": "diamond drill press", "notes": "for glass port drilling", "optional_model": "any"}, {"instrument_class": "RCA cleaning bench", "notes": "", "optional_model": null}, {"instrument_class": "polarizing inspection setup", "notes": "", "optional_model": "any cross-polarizer"}], "failure_modes": [{"corrective_action": "improve pre-bond contact; cleaner surfaces; vacuum-bonding tool", "diagnostic_signature": "rainbow fringes in finished chip", "mode": "Trapped air voids"}, {"corrective_action": "slower cool-down; verify CTE match between silicon and glass (Borofloat 33 specifically chosen for this)", "diagnostic_signature": "linear cracks in cooled chip", "mode": "Cracking on cooldown"}, {"corrective_action": "verify voltage polarity (silicon must be positive); verify backside electrical contact; ensure surfaces are clean and in contact", "diagnostic_signature": "current does not flow when voltage applied", "mode": "Bond does not initiate"}], "id": "silicon-glass-anodic-bonding-baseline", "last_updated": "2026-05-09", "license": "CC0-1.0", "materials_required": [{"material": "silicon wafer (etched)", "part_number_optional": null, "vendor": "any (substrate-agnostic; see DRIE recipe)"}, {"material": "Borofloat 33 glass cap (drilled)", "part_number_optional": null, "vendor": "Schott"}, {"material": "RCA cleaning chemistries", "part_number_optional": "VLSI grade", "vendor": "any"}], "notes": "Anodic bonding is the canonical seal for silicon-microfluidic devices when chemical resistance and high-pressure operation are required. The CTE match between silicon and Borofloat 33 (~3.3 ppm/°C) is what makes the chip survive thermal cycling without cracking; substrate selection is non-negotiable.", "output_artifact": "Silicon-glass bonded microfluidic chip with chemically-resistant sealed channels and through-glass fluidic ports.", "publication_citation": "Wallis & Pomerantz 1969 (anodic bonding original disclosure)", "recipe_class": "glass-bonding", "related_corpus_entries": ["terry-1979-stanford-gas-chromatograph", "huang-2004-dld-deterministic-lateral-displacement", "acousort-acoustofluidic-platform"], "related_fab_recipes": ["silicon-drie-bosch-baseline", "glass-hf-etching-baseline"], "schema_version": 1, "sources": ["Wallis, G.; Pomerantz, D. I. Field assisted glass-metal sealing. J. Appl. Phys. 1969, 40, 3946–3949", "Madou, M. Fundamentals of Microfabrication, 3rd ed., chapter on bonding"], "steps": [{"action": "Drill access ports in glass cap", "duration": "30 min", "notes": "Drill before bonding; bonded glass is much harder to drill cleanly", "order": 1, "parameters": "0.7 mm or 1.0 mm diamond drill at 5000 rpm with water flood; through-holes aligned to silicon channel termini"}, {"action": "RCA clean both substrates", "duration": "1 hr", "notes": "Surface cleanliness dominates bond yield", "order": 2, "parameters": "RCA-1 (5:1:1 H2O:H2O2:NH4OH 70 °C 10 min) + DI rinse + RCA-2 (5:1:1 H2O:H2O2:HCl 70 °C 10 min) + DI rinse + N2 dry"}, {"action": "Pre-bond contact", "duration": "10 min", "notes": "Pre-bond is tighter than thermal-fusion case because oxide-glass affinity is high", "order": 3, "parameters": "place glass on top of silicon, channel side facing glass; press lightly; observe Newton's-ring-like fringes"}, {"action": "Mount in anodic bonder", "duration": "10 min", "notes": "Suss SB6 / Karl Suss / EVG anodic bonder typical", "order": 4, "parameters": "place stack on heated chuck; top electrode pressed against glass top surface; bottom electrode contacting silicon"}, {"action": "Heat and apply voltage", "duration": "1 hr", "notes": "Voltage is unipolar — silicon positive, glass negative; reversed polarity will not bond", "order": 5, "parameters": "ramp to 400 °C at 5 °C/min; apply +1000 V on silicon side (glass at ground); hold 10–30 min until current drops to <1% of peak (indicating bond completion)"}, {"action": "Cool under voltage", "duration": "30 min", "notes": "Cooling under voltage prevents bond reversal at oxide interface", "order": 6, "parameters": "ramp down to <100 °C at 2 °C/min while maintaining voltage; then remove voltage"}, {"action": "Inspect bond quality", "duration": "10 min", "notes": "", "order": 7, "parameters": "view through glass under crossed polarizers; uniform color = uniform bond; rainbow fringes = trapped air"}], "substrate_material": "silicon (etched bottom with sealed channels) + Borofloat 33 glass cap (drilled access ports)", "validated_outcome": "Bond strength typically >25 MPa shear (limited by glass strength) when cleanly executed; the canonical seal for chemically-resistant silicon-microfluidic devices."}
{"aliases": ["NOA-81 microfluidics", "NOA microfluidic stickers"], "canonical_name": "Norland Optical Adhesive (NOA-81) microfluidic chip baseline", "contributor": "Free Microfluidics Project (community-curated baseline)", "contributor_country": "US", "critical_parameters": [{"failure_at_off_spec": "too thin: fragile chip; too thick: features not fully replicated", "parameter": "NOA-81 thickness", "target": "~100 µm (matched to channel feature height)", "tolerance": "±20 µm"}, {"failure_at_off_spec": "low dose: incomplete cure, sticky surfaces; high dose: brittle, yellowing", "parameter": "UV dose", "target": "120 mJ/cm² (4 mW/cm² × 30 s)", "tolerance": "±30%"}, {"failure_at_off_spec": "stuck features indicate insufficient cure or poor master quality", "parameter": "PDMS master release", "target": "clean separation", "tolerance": "no broken features"}], "equipment_required": [{"instrument_class": "UV lamp", "notes": "", "optional_model": "365 nm, 4–10 mW/cm² flood source"}, {"instrument_class": "PDMS soft-lithography setup", "notes": "for master casting", "optional_model": "see pdms-su8-soft-lithography-baseline"}], "failure_modes": [{"corrective_action": "extend UV cure time; verify lamp output (4–10 mW/cm² target)", "diagnostic_signature": "channel surface tacky to touch", "mode": "Sticky surfaces after cure"}, {"corrective_action": "verify NOA does not penetrate into PDMS pores (degas PDMS thoroughly); silane-treat PDMS as anti-stick layer", "diagnostic_signature": "PDMS master is destroyed during demold", "mode": "Master sticks to NOA"}, {"corrective_action": "store in dark / nitrogen environment; reduce UV exposure dose", "diagnostic_signature": "chip turns yellow under storage", "mode": "Yellowing over time"}], "id": "noa-soft-lithography-baseline", "last_updated": "2026-05-09", "license": "CC0-1.0", "materials_required": [{"material": "Norland Optical Adhesive 81 (NOA-81)", "part_number_optional": "NOA-81", "vendor": "Norland Products"}, {"material": "PDMS Sylgard 184", "part_number_optional": null, "vendor": "Dow"}, {"material": "glass microscope slides", "part_number_optional": null, "vendor": "any"}, {"material": "SU-8 master (see SU-8 master baseline)", "part_number_optional": null, "vendor": "internal"}], "notes": "NOA-81 chip fabrication addresses PDMS's two main limitations: small-molecule absorption (PDMS absorbs hydrophobic molecules into the bulk material) and organic-solvent incompatibility. The trade-off is reduced gas permeability (which is sometimes a feature, sometimes a liability for cell culture) and rigidity (which precludes Quake-valve-style elastomeric features). For analytical chemistry on chip and most organic-solvent applications, NOA is the better choice; for cell culture and Quake valves, PDMS remains preferable.", "output_artifact": "Rigid thiol-ene microfluidic chip with channel features 5 µm to 200 µm, organic-solvent-resistant, no small-molecule absorption (PDMS alternative).", "publication_citation": "Bartolo et al. 2008 Lab Chip 8, 274 (NOA microfluidic stickers)", "recipe_class": "pdms-soft-lithography", "related_corpus_entries": ["bartolo-2008-noa-microfluidics", "carlborg-2011-oste-microfluidics", "duffy-1998-pdms-soft-lithography-microfluidics"], "related_fab_recipes": ["pdms-su8-soft-lithography-baseline", "su8-master-baseline"], "schema_version": 1, "sources": ["Bartolo, D. et al. Microfluidic stickers. Lab Chip 2008, 8, 274–279", "Norland Products NOA-81 datasheet"], "steps": [{"action": "Prepare PDMS master", "duration": "1.5 hr", "notes": "PDMS is the working master here; SU-8 is the original photolithographic master", "order": 1, "parameters": "cast 10:1 PDMS against SU-8 master per pdms-su8-soft-lithography-baseline; cure 60 min @ 65 °C"}, {"action": "Drop NOA-81 onto glass slide", "duration": "5 min", "notes": "NOA-81 is a single-component thiol-ene UV-curable adhesive", "order": 2, "parameters": "dispense 0.5–1 mL NOA-81 onto cleaned glass slide"}, {"action": "Press PDMS master onto NOA-81", "duration": "10 min", "notes": "Optional spacer (e.g., adhesive tape strips) sets uniform NOA thickness", "order": 3, "parameters": "lower PDMS master features-down onto NOA-81 droplet; press to spread NOA-81 evenly to ~100 µm thickness; expel air bubbles"}, {"action": "UV cure", "duration": "5 min", "notes": "Short cure preserves PDMS mold; longer post-cure improves bond and rigidity", "order": 4, "parameters": "365 nm UV at 4 mW/cm² for 30 s through glass slide (curing through glass; PDMS is UV-transparent)"}, {"action": "Peel off PDMS master", "duration": "5 min", "notes": "NOA features should remain on glass slide as the channel layer", "order": 5, "parameters": "carefully separate PDMS from cured NOA-81 chip"}, {"action": "Apply cover", "duration": "15 min", "notes": "NOA-NOA bonding produces a rigid sealed chip", "order": 6, "parameters": "drop additional NOA-81 onto pre-drilled glass top-cap; press onto NOA channel layer; UV cure 30 s through glass"}, {"action": "Final post-cure", "duration": "5 min", "notes": "Improves chemical resistance and removes residual reactivity", "order": 7, "parameters": "365 nm UV 5 min total dose"}, {"action": "Connect tubing", "duration": "30 min", "notes": "", "order": 8, "parameters": "epoxy or compression fittings into glass top ports"}], "substrate_material": "NOA-81 (Norland Optical Adhesive 81) UV-curable thiol-ene polymer + glass slide cover", "validated_outcome": "Reproduces 50 µm × 50 µm channels at ±5 µm tolerance with no measurable small-molecule absorption (vs PDMS where small-molecule loss is the dominant chip artifact); chemical compatibility extends to most organic solvents that destroy PDMS."}
{"aliases": ["fs laser glass", "FLDW glass microfluidics"], "canonical_name": "Femtosecond laser direct-write 3D microchannels in glass", "contributor": "Free Microfluidics Project (community-curated baseline)", "contributor_country": "US", "critical_parameters": [{"failure_at_off_spec": "low: incomplete modification; high: catastrophic damage", "parameter": "Pulse energy", "target": "100 nJ for typical fused silica", "tolerance": "±20%"}, {"failure_at_off_spec": "fast: discontinuous modification; slow: excessive heating, cracking", "parameter": "Scan velocity", "target": "1 mm/s", "tolerance": "±25%"}, {"failure_at_off_spec": "low selectivity: channels expand outside intended geometry", "parameter": "Etch selectivity", "target": "50:1 modified:unmodified", "tolerance": "tool-dependent"}], "equipment_required": [{"instrument_class": "femtosecond laser system", "notes": "$200k–$500k commercial; rare outside specialized labs", "optional_model": "Light Conversion Pharos / Spectra-Physics Spirit"}, {"instrument_class": "XYZ stage with sub-µm precision", "notes": "needed for 3D path control", "optional_model": "Aerotech ABL series"}, {"instrument_class": "HF wet etch bench", "notes": "see glass-hf-etching-baseline for safety requirements", "optional_model": null}], "failure_modes": [{"corrective_action": "reduce pulse energy; slow scan; allow thermal relaxation between passes", "diagnostic_signature": "linear cracks in finished chip", "mode": "Cracks at high-stress regions"}, {"corrective_action": "longer etch; verify thermal treatment (Foturan); higher pulse density", "diagnostic_signature": "channels partially blocked", "mode": "Incomplete etching of modified regions"}, {"corrective_action": "reduce etch time; verify fresh HF concentration; characterize selectivity on sacrificial sample", "diagnostic_signature": "channels wider than designed", "mode": "Over-etch widening"}], "id": "femtosecond-laser-direct-write-glass", "last_updated": "2026-05-09", "license": "CC0-1.0", "materials_required": [{"material": "fused silica wafer or Foturan glass", "part_number_optional": "Foturan II or Lithosil", "vendor": "Schott / Heraeus / Schott Lighting"}, {"material": "buffered HF", "part_number_optional": "ACS grade", "vendor": "any"}], "notes": "Femtosecond laser direct write is the only fabrication method capable of true 3D internal channel networks in glass — neither photolithography nor wet etching can produce buried 3D structures. Capital-intensive and slow; rare outside specialized labs. Best for demonstrators, sub-mm-scale 3D-routing chips, and applications requiring chemical resistance + 3D architecture (which precludes PDMS).", "output_artifact": "3D internal microchannel network in glass with channel diameter 5 µm to 100 µm at arbitrary 3D paths through the substrate volume.", "publication_citation": "Marcinkevicius et al. 2001 Opt. Lett. 26, 277–279 (FLDW in Foturan)", "recipe_class": "other", "related_corpus_entries": ["spackova-2022-nanofluidic-scattering-microscopy", "harrison-1992-cap-electrophoresis-on-chip"], "related_fab_recipes": ["glass-hf-etching-baseline", "two-photon-polymerization-nanoscribe-baseline"], "schema_version": 1, "sources": ["Marcinkevicius, A.; Juodkazis, S.; Watanabe, M.; Miwa, M.; Matsuo, S.; Misawa, H.; Nishii, J. Femtosecond laser-assisted three-dimensional microfabrication in silica. Opt. Lett. 2001, 26, 277–279", "Sugioka, K.; Cheng, Y. Ultrafast lasers — reliable tools for advanced materials processing. Light Sci. Appl. 2014, 3, e149"], "steps": [{"action": "Design 3D channel network", "duration": "1 hr", "notes": "3D-internal channels are the architectural advantage of FLDW vs planar lithography", "order": 1, "parameters": "CAD model with channels routed in 3D through substrate volume; minimum bend radius >5× channel diameter for clean wet etch"}, {"action": "Mount substrate in fs laser system", "duration": "20 min", "notes": "Higher NA gives smaller voxel but limits depth of field", "order": 2, "parameters": "Foturan or fused silica wafer mounted on XYZ stage; objective lens NA 0.4–0.8 typical"}, {"action": "Femtosecond laser exposure", "duration": "30 min to 8 hr depending on volume", "notes": "Fs laser causes nonlinear absorption only at focal voxel, enabling true 3D modification of bulk glass", "order": 3, "parameters": "ti:sapphire laser ~800 nm, 80–120 fs pulses, 100 nJ/pulse, 1 MHz rep rate; scan pattern at ~1 mm/s following CAD path"}, {"action": "Optional thermal treatment (Foturan only)", "duration": "2 hr", "notes": "Thermal crystallization makes Foturan modified regions 50× more soluble in HF", "order": 4, "parameters": "for Foturan: 500–600 °C 1 hr to crystallize laser-modified regions; not required for direct fs ablation in fused silica"}, {"action": "Wet etch", "duration": "1–6 hr", "notes": "Etch selectivity 50–100:1 between modified and unmodified glass", "order": 5, "parameters": "HF or KOH etch dissolves modified regions, leaving open channels: HF for fused silica or post-thermal Foturan; KOH for some photo-glasses"}, {"action": "Drill access ports", "duration": "30 min", "notes": "Connect 3D internal network to external tubing", "order": 6, "parameters": "diamond drill or laser-machined surface ports"}, {"action": "Connect tubing", "duration": "30 min", "notes": "", "order": 7, "parameters": "epoxy tubing into ports"}], "substrate_material": "fused silica or photo-sensitive glass (Foturan)", "validated_outcome": "Reproduces 50 µm diameter 3D internal channels with arbitrary path geometry. Limited by tool availability and write time (>1 hr per chip for complex networks)."}
{"aliases": ["EWOD cartridge fab", "DMF chip fabrication"], "canonical_name": "EWOD digital microfluidics cartridge fabrication", "contributor": "Free Microfluidics Project (community-curated baseline)", "contributor_country": "US", "critical_parameters": [{"failure_at_off_spec": "thinner: dielectric breakdown shorts; thicker: requires higher operating voltage", "parameter": "Dielectric thickness", "target": "500 nm to 2 µm", "tolerance": "±20%"}, {"failure_at_off_spec": "too thin: pinhole defects degrade hydrophobicity; too thick: slows droplet response", "parameter": "Hydrophobic coating thickness", "target": "50–200 nm", "tolerance": "±50%"}, {"failure_at_off_spec": "wide gap: weak field across droplet edge, droplet does not move; narrow gap: shorts between electrodes", "parameter": "Electrode-pair gap", "target": "25–50 µm", "tolerance": "±10 µm"}, {"failure_at_off_spec": "low: insufficient electrowetting force; high: dielectric breakdown", "parameter": "Operating voltage", "target": "50–150 V AC at 1 kHz", "tolerance": "depends on dielectric"}], "equipment_required": [{"instrument_class": "spin coater", "notes": "for dielectric and hydrophobic coatings", "optional_model": null}, {"instrument_class": "UV mask aligner", "notes": "for ITO patterning", "optional_model": null}, {"instrument_class": "PECVD or sputter system", "notes": "for dielectric deposition", "optional_model": "Oxford PECVD / AJA sputter"}, {"instrument_class": "parylene CVD coater (alternative dielectric)", "notes": "alternative to PECVD", "optional_model": "Specialty Coating Systems PDS 2010"}, {"instrument_class": "EWOD HV driver", "notes": "see control sub-repo", "optional_model": "DropBot or open-ewod-driver-dropbot-derivative"}], "failure_modes": [{"corrective_action": "thicker dielectric; lower operating voltage; verify defect-free deposition", "diagnostic_signature": "shorts between droplet and electrode; droplet electrolyzes", "mode": "Dielectric breakdown"}, {"corrective_action": "verify hydrophobic coating intact; increase voltage; add surfactant trace to droplet", "diagnostic_signature": "droplet does not move on electrode activation", "mode": "Droplet pinning"}, {"corrective_action": "use silicone oil filler instead of air; PEG-graft surfaces; consider single-use cartridges", "diagnostic_signature": "droplet performance degrades over time with biological samples", "mode": "Bio-fouling"}], "id": "ewod-cartridge-fabrication-baseline", "last_updated": "2026-05-09", "license": "CC0-1.0", "materials_required": [{"material": "ITO-coated glass slides", "part_number_optional": "20 Ω/sq ITO on 1.1 mm glass", "vendor": "Sigma-Aldrich / Delta Technologies"}, {"material": "AZ 4620 photoresist", "part_number_optional": null, "vendor": "MicroChemicals"}, {"material": "Cytop fluoropolymer", "part_number_optional": "CTL-816AP", "vendor": "AGC Chemicals"}, {"material": "fluoroether solvent (Novec 7100)", "part_number_optional": "Novec 7100", "vendor": "3M"}, {"material": "spacers (PSA tape or PMMA)", "part_number_optional": "250 µm to 1 mm", "vendor": "any"}], "notes": "EWOD cartridge fabrication is the most demanding planar microfluidic fab process: requires patterned electrodes, defect-free dielectric, and uniform hydrophobic coating, all of which must withstand operating voltage. The DropBot project (Wheeler lab) demonstrated complete open-hardware fabrication and driver electronics, providing the canonical reference design for academic EWOD work.", "output_artifact": "EWOD digital microfluidic chip with 80–256 individually addressable electrodes for droplet manipulation by electrowetting.", "publication_citation": "Pollack 2000 Appl. Phys. Lett. 77, 1725 (foundational EWOD)", "recipe_class": "electrode-integration", "related_corpus_entries": ["pollack-2000-electrowetting-droplet", "cho-2003-creating-transporting-cutting-merging", "advanced-liquid-logic-illumina-dmf", "dropbot-open-source-dmf"], "related_fab_recipes": [], "schema_version": 1, "sources": ["Pollack, M. G.; Fair, R. B.; Shenderov, A. D. Appl. Phys. Lett. 2000, 77, 1725–1726", "Cho, S. K.; Moon, H.; Kim, C.-J. J. Microelectromech. Syst. 2003, 12, 70–80", "AGC Cytop datasheet"], "steps": [{"action": "Pattern ITO electrode array", "duration": "1 hr", "notes": "Electrode pitch typically 700 µm to 2 mm; minimum gap 25 µm between electrodes", "order": 1, "parameters": "ITO-coated glass slide; spin photoresist; UV expose through electrode-array mask; develop; HCl etch ITO; strip resist; result is patterned ITO electrode array"}, {"action": "Deposit dielectric layer", "duration": "2 hr", "notes": "Dielectric must withstand operating voltage (~50–300 V) without breakdown; defects cause shorts", "order": 2, "parameters": "PECVD SiO2 or sputtered Ta2O5 ~500 nm thickness; alternatively spin-coat parylene C ~1 µm via vacuum CVD"}, {"action": "Deposit hydrophobic top coat", "duration": "1.5 hr", "notes": "Hydrophobic surface maintains droplet-on-electrode contact angle ~120°", "order": 3, "parameters": "spin-coat fluoropolymer (Cytop, Teflon AF, or similar) at 1–3% in fluoroether solvent; bake 180 °C 1 hr"}, {"action": "Prepare top plate", "duration": "1 hr", "notes": "Top plate is the common-ground electrode for the droplet", "order": 4, "parameters": "ITO-coated glass slide with ground electrode + same hydrophobic coating"}, {"action": "Assemble chip", "duration": "30 min", "notes": "Spacer thickness sets chamber height; dictates droplet volume", "order": 5, "parameters": "place spacers (250 µm to 1 mm thick) between bottom and top plates; clip together; load oil and aqueous droplets between plates"}, {"action": "Connect to driver electronics", "duration": "30 min", "notes": "see open-ewod-driver-dropbot-derivative for HV driver electronics", "order": 6, "parameters": "spring-loaded contact array against bottom-plate ITO electrode pads; ground connection to top-plate ITO"}, {"action": "Test droplet motion", "duration": "30 min", "notes": "Operating voltage depends on dielectric thickness and chemistry", "order": 7, "parameters": "load aqueous droplets; apply test pattern at ~50–150 V; verify droplet motion across electrodes"}], "substrate_material": "ITO-coated glass + dielectric layer + hydrophobic top layer", "validated_outcome": "Reproduces 80-electrode EWOD chip with 1.5 mm × 1.5 mm electrode pitch; droplet motion at 70–120 V AC; >100 hr operating lifetime before dielectric degradation."}
