Repository: openIE-dev/free-microfluidics-project

# Free Microfluidics Fab
A CC0 catalog of microfluidic fabrication recipes. Each entry is a
step-by-step procedure documented to a level a competent process engineer
can reproduce, with critical-parameter ranges, equipment requirements,
validated outcomes, and known failure modes.

Part of the [Free Microfluidics Project](https://github.com/openIE-dev/free-microfluidics-project).

**Status: seeded (25 recipes, 24 commons-grade, 1 draft).** Schema is in
place, validation tooling is functional, and 25 seed recipes are
documented to a level a competent process engineer can reproduce. The
catalog spans benchtop-realizable processes from PDMS soft lithography

File: fab/recipes.jsonl (part 4 of 8)
{"aliases": ["parylene coating", "parylene-C CVD"], "canonical_name": "Parylene-C CVD conformal coating for microfluidic chips", "contributor": "Free Microfluidics Project (community-curated baseline)", "contributor_country": "US", "critical_parameters": [{"failure_at_off_spec": "low: incomplete vaporization; high: dimer decomposition", "parameter": "Vaporizer temperature", "target": "150–175 °C", "tolerance": "±10 °C"}, {"failure_at_off_spec": "low: incomplete dimer cleavage, no polymer; high: monomer decomposition", "parameter": "Pyrolysis temperature", "target": "680 °C", "tolerance": "±20 °C"}, {"failure_at_off_spec": "high pressure: pinholes from gas-phase contaminants", "parameter": "Chamber base pressure", "target": "<50 mTorr", "tolerance": "<100 mTorr"}, {"failure_at_off_spec": "thickness sets dielectric strength + chemical resistance", "parameter": "Coating thickness", "target": "set by dimer mass", "tolerance": "±10%"}], "equipment_required": [{"instrument_class": "parylene CVD coater", "notes": "$30k–$100k commercial; rare in academic labs but available at most cleanroom user facilities", "optional_model": "Specialty Coating Systems PDS 2010 / PDS 2035 / Diener Comelec"}], "failure_modes": [{"corrective_action": "thicker coating; clean substrate before deposition; verify chamber base pressure", "diagnostic_signature": "leakage current at sharp edges or contamination sites", "mode": "Pinholes at substrate features"}, {"corrective_action": "silane adhesion promoter (A-174) before coating", "diagnostic_signature": "coating peels off substrate", "mode": "Adhesion failure"}, {"corrective_action": "thinner coating; use parylene-N (lower modulus) for thermal-cycled applications", "diagnostic_signature": "fine cracks in coating after temperature change", "mode": "Coating cracks under thermal cycling"}], "id": "parylene-cvd-coating-baseline", "last_updated": "2026-05-09", "license": "CC0-1.0", "materials_required": [{"material": "parylene-C dimer", "part_number_optional": "Galxyl C / SCS", "vendor": "Specialty Coating Systems / Para Tech"}, {"material": "parylene-N dimer (alternative)", "part_number_optional": "Galxyl N", "vendor": "Specialty Coating Systems"}], "notes": "Parylene-C CVD is the canonical conformal coating for microfluidic chips requiring biocompatibility, chemical resistance, or electrical insulation. Standard component of EWOD chip fabrication (as dielectric layer) and many implantable / wearable microfluidic devices. The pyrolysis-of-dimer chemistry is what enables true conformal coating including inside enclosed channels — distinguishes parylene from spin-coated dielectrics.", "output_artifact": "Conformal pinhole-free parylene-C polymer coating, 0.1 µm to 10 µm thickness, providing chemical resistance, biocompatibility, and electrical insulation for chip surfaces.", "publication_citation": "Gorham 1966 (parylene-C CVD foundational disclosure)", "recipe_class": "surface-modification", "related_corpus_entries": ["ewod-cartridge-fabrication-baseline", "lee-1989-mpc-polymer-passivation"], "related_fab_recipes": ["ewod-cartridge-fabrication-baseline"], "schema_version": 1, "sources": ["Gorham, W. F. A new general synthetic method for the preparation of linear poly-p-xylylenes. J. Polym. Sci. A-1 1966, 4, 3027–3039", "Specialty Coating Systems PDS 2010 user manual"], "steps": [{"action": "Mask non-coating regions", "duration": "15 min", "notes": "Parylene coats EVERYTHING including masking interface; pre-define masked areas carefully", "order": 1, "parameters": "if selective coating needed, apply tape or photoresist to mask connector contact pads and access ports"}, {"action": "Load parylene dimer", "duration": "5 min", "notes": "Specialty Coating Systems PDS 2010 / 2035 typical", "order": 2, "parameters": "load di-para-xylylene dimer (C16H16) into vaporizer chamber: 1 g dimer per ~0.5 µm coating thickness on standard substrate area"}, {"action": "Pump down chamber", "duration": "30 min", "notes": "Pinhole-free coating requires good vacuum", "order": 3, "parameters": "evacuate to <50 mTorr base pressure"}, {"action": "Vaporize dimer", "duration": "10 min", "notes": "", "order": 4, "parameters": "heat dimer chamber to 150–175 °C; sublimes dimer to gas phase"}, {"action": "Pyrolyze dimer to monomer", "duration": "continuous during deposition", "notes": "This is the chemical step that distinguishes parylene from other vapor-deposition polymers", "order": 5, "parameters": "gas passes through pyrolysis tube at 680 °C, breaking C16H16 dimer into two reactive C8H8 monomers"}, {"action": "Deposition onto substrate", "duration": "1 hr per µm of coating", "notes": "Conformal coating: no line-of-sight requirement, coats inside microchannels", "order": 6, "parameters": "monomer enters room-temperature deposition chamber; polymerizes spontaneously upon contact with substrate"}, {"action": "Vent and unload", "duration": "30 min", "notes": "", "order": 7, "parameters": "vent chamber; remove substrate; remove masking"}], "substrate_material": "any rigid microfluidic substrate (glass, silicon, thermoplastic, PDMS post-fabrication)", "validated_outcome": "Conformal pinhole-free coating at 0.1 µm to 10 µm thickness; >1 GΩ insulation resistance; biocompatible (USP Class VI grade for parylene-C); chemical resistance to most organic solvents."}
{"aliases": ["µCP protein patterning", "microcontact printing baseline"], "canonical_name": "Microcontact printing for protein and SAM patterning on chip surfaces", "contributor": "Free Microfluidics Project (community-curated baseline)", "contributor_country": "US", "critical_parameters": [{"failure_at_off_spec": "sub-µm features blur due to ink diffusion in PDMS", "parameter": "Stamp feature size", "target": ">1 µm typical", "tolerance": "limited by SU-8 master and PDMS resolution"}, {"failure_at_off_spec": "low: incomplete pattern transfer; high: feature blurring", "parameter": "Ink concentration", "target": "0.01–0.1 mg/mL protein typical", "tolerance": "1× to 10×"}, {"failure_at_off_spec": "excessive pressure causes feature collapse and over-printing", "parameter": "Contact pressure", "target": "gentle hand pressure", "tolerance": "no specific spec"}, {"failure_at_off_spec": "contaminated surface gives non-uniform pattern transfer", "parameter": "Substrate cleanliness", "target": "freshly cleaned", "tolerance": "<24 hr after cleaning"}], "equipment_required": [{"instrument_class": "PDMS soft-lithography setup", "notes": "for stamp casting", "optional_model": "see pdms-su8-soft-lithography-baseline"}, {"instrument_class": "tweezers and inspection microscope", "notes": "for stamp handling and pattern QC", "optional_model": "any"}], "failure_modes": [{"corrective_action": "verify PDMS cure was complete; reduce contact pressure", "diagnostic_signature": "stamp does not release cleanly", "mode": "Stamp adhesion to substrate"}, {"corrective_action": "reduce ink concentration; shorter contact time; better PDMS post-cure", "diagnostic_signature": "fuzzy boundaries between patterned and non-patterned regions", "mode": "Pattern blurring at edges"}, {"corrective_action": "verify uniform stamp-substrate contact; clean substrate; longer contact time", "diagnostic_signature": "only some stamp features transferred", "mode": "Incomplete pattern transfer"}], "id": "microcontact-printing-protein-pattern", "last_updated": "2026-05-09", "license": "CC0-1.0", "materials_required": [{"material": "PDMS stamp (see soft-lithography recipe)", "part_number_optional": null, "vendor": "internal"}, {"material": "ink solution (protein, antibody, alkanethiol per use)", "part_number_optional": null, "vendor": "various"}, {"material": "substrate (gold-coated, glass, or silicon)", "part_number_optional": null, "vendor": "any"}], "notes": "Microcontact printing (µCP) is the canonical method for patterning biomolecules on chip surfaces. Directly extends PDMS soft-lithography from channel fabrication to surface patterning. Widely used in single-cell capture, biosensor arrays, and patterned co-culture systems.", "output_artifact": "Patterned protein, antibody, or SAM monolayer in arbitrary 2D geometry on chip surface, with sub-µm feature resolution.", "publication_citation": "Kumar & Whitesides 1993 Appl. Phys. Lett. 63, 2002–2004", "recipe_class": "surface-modification", "related_corpus_entries": ["kumar-whitesides-1993-microcontact-printing", "xia-whitesides-1998-soft-lithography-review", "ulman-1996-self-assembled-monolayers"], "related_fab_recipes": ["pdms-su8-soft-lithography-baseline"], "schema_version": 1, "sources": ["Kumar, A.; Whitesides, G. M. Appl. Phys. Lett. 1993, 63, 2002–2004", "Xia, Y.; Whitesides, G. M. Annu. Rev. Mater. Sci. 1998, 28, 153–184"], "steps": [{"action": "Cast PDMS stamp from SU-8 master", "duration": "1.5 hr", "notes": "Stamp feature heights typically 1 µm to 50 µm", "order": 1, "parameters": "10:1 PDMS poured over SU-8 master; degas 30 min; cure 60 min @ 65 °C; cut into stamp blocks ~1 cm × 1 cm"}, {"action": "Ink stamp", "duration": "5 min", "notes": "Ink loading determines transferred amount; over-loading causes feature blurring", "order": 2, "parameters": "drop ~50 µL ink solution (protein + buffer, or alkanethiol in ethanol) on stamp surface; let adsorb 30 s; dry under N2"}, {"action": "Place stamp on substrate", "duration": "5 min", "notes": "Self-conforming PDMS-substrate contact transfers ink in feature pattern only", "order": 3, "parameters": "gentle contact between stamp features and clean substrate surface; conformal contact for 1–60 s"}, {"action": "Remove stamp", "duration": "1 min", "notes": "", "order": 4, "parameters": "lift stamp cleanly; substrate now bears patterned ink corresponding to stamp features"}, {"action": "Backfill (optional)", "duration": "30 min", "notes": "Critical for biological assays where non-pattern adsorption matters", "order": 5, "parameters": "for proteins on hydrophobic surfaces: backfill non-patterned regions with BSA or PEG to prevent non-specific binding"}, {"action": "Rinse and use", "duration": "5 min", "notes": "", "order": 6, "parameters": "rinse with buffer; substrate ready for cell or assay deployment"}], "substrate_material": "glass / silicon / gold-coated substrate", "validated_outcome": "Reproduces patterns 1 µm to 1 mm in arbitrary 2D geometry with single-protein-monolayer resolution. Used widely in cell-patterning, biosensor arrays, and surface-chemistry research."}
{"aliases": ["herringbone mixer fab", "Stroock SHM fabrication"], "canonical_name": "Staggered herringbone mixer fabrication (Stroock-Whitesides architecture)", "contributor": "Free Microfluidics Project (community-curated baseline)", "contributor_country": "US", "critical_parameters": [{"failure_at_off_spec": "shallow grooves: insufficient chaotic mixing; deep grooves: dead zones, particle trapping", "parameter": "Herringbone groove depth", "target": "1/3 of channel height", "tolerance": "±20%"}, {"failure_at_off_spec": "off-angle reduces mixing efficiency", "parameter": "Herringbone angle", "target": "45° relative to flow", "tolerance": "±10°"}, {"failure_at_off_spec": "misaligned grooves reduce mixing efficiency by ~20% per 10 µm of offset", "parameter": "Layer alignment", "target": "<10 µm misalignment", "tolerance": "<25 µm"}, {"failure_at_off_spec": "non-canonical patterns reduce efficiency or alter mixing length", "parameter": "Cycle period", "target": "6 herringbones per orientation, alternating", "tolerance": "exact (per design)"}], "equipment_required": [{"instrument_class": "spin coater", "notes": "", "optional_model": null}, {"instrument_class": "UV mask aligner with alignment stage", "notes": "alignment accuracy critical for two-layer photolithography", "optional_model": "Suss MA6 / EVG 620"}, {"instrument_class": "hotplates", "notes": "", "optional_model": "Torrey Pines or equivalent"}, {"instrument_class": "plasma cleaner", "notes": "for PDMS-glass bonding", "optional_model": "Harrick PDC-32G or equivalent"}], "failure_modes": [{"corrective_action": "improve mask aligner accuracy; use alignment marks rather than visual alignment", "diagnostic_signature": "herringbones not centered on channel", "mode": "Layer misalignment"}, {"corrective_action": "soft-bake first layer enough to maintain integrity but not so much that second-layer adhesion suffers; verify PEB temperature", "diagnostic_signature": "herringbone features peel off during develop", "mode": "Second layer delamination"}, {"corrective_action": "verify groove depth (1/3 of channel height); check angle accuracy; verify cycle alternation pattern matches Stroock 2002", "diagnostic_signature": "incomplete mixing in finished chip", "mode": "Mixing inefficiency"}], "id": "herringbone-mixer-fabrication-baseline", "last_updated": "2026-05-09", "license": "CC0-1.0", "materials_required": [{"material": "SU-8 2050 photoresist (channel layer)", "part_number_optional": "SU-8 2050", "vendor": "MicroChem / Kayaku"}, {"material": "SU-8 2025 photoresist (herringbone layer)", "part_number_optional": "SU-8 2025", "vendor": "MicroChem / Kayaku"}, {"material": "Sylgard 184 PDMS", "part_number_optional": null, "vendor": "Dow"}, {"material": "glass microscope slides", "part_number_optional": null, "vendor": "any"}], "notes": "Critical recipe — the staggered herringbone mixer is the canonical microfluidic mixing element used in mRNA-LNP vaccine manufacturing (Precision Nanosystems NanoAssemblr) and most microfluidic nanoparticle synthesis. The two-layer photolithography requirement is the main fabrication challenge.", "output_artifact": "PDMS chip with staggered herringbone mixer features for chaotic mixing in laminar flow regimes; mixing length ~5–15× channel width.", "publication_citation": "Stroock et al. 2002 Science 295, 647 (foundational herringbone mixer)", "recipe_class": "pdms-soft-lithography", "related_corpus_entries": ["stroock-2002-staggered-herringbone-mixer", "microfluidic-mrna-vaccine-formulation", "precision-nanosystems-nanoassemblr"], "related_fab_recipes": ["pdms-su8-soft-lithography-baseline", "su8-master-baseline", "oxygen-plasma-pdms-glass-bonding"], "schema_version": 1, "sources": ["Stroock, A. D. et al. Chaotic mixer for microchannels. Science 2002, 295, 647–651"], "steps": [{"action": "Design two-layer mask", "duration": "1 hr", "notes": "Two-layer photolithography is required because herringbone features sit on top of the main flow channel", "order": 1, "parameters": "Layer 1 (channel base) is the main flow channel 200 µm × 100 µm. Layer 2 (herringbones) is 50 µm-deep grooves on channel ceiling at 45° angles, alternating between two herringbone orientations every 6 cycles"}, {"action": "Spin-coat first SU-8 layer (channel base)", "duration": "20 min", "notes": "", "order": 2, "parameters": "SU-8 2050 at 3000 rpm for ~50 µm; soft-bake 65 °C 2 min then 95 °C 5 min"}, {"action": "Expose first layer", "duration": "15 min", "notes": "Do NOT develop yet — second layer goes on top", "order": 3, "parameters": "365 nm i-line UV through first mask, 150 mJ/cm²; PEB 65/95 °C two-step"}, {"action": "Spin-coat second SU-8 layer (herringbones)", "duration": "20 min", "notes": "Second layer crosslinks to first only where exposed", "order": 4, "parameters": "SU-8 2025 at 3000 rpm for ~25 µm on top of first layer; soft-bake 65/95 °C"}, {"action": "Expose second layer", "duration": "15 min", "notes": "Alignment accuracy critical — misaligned herringbones reduce mixing efficiency", "order": 5, "parameters": "Align herringbone mask to first-layer channel features using mask aligner; expose 75 mJ/cm²; PEB"}, {"action": "Develop both layers", "duration": "20 min", "notes": "", "order": 6, "parameters": "PGMEA developer 5–10 min with agitation; IPA rinse; DI rinse; N2 dry; hard bake 180 °C 30 min"}, {"action": "Cast PDMS replica", "duration": "1.5 hr", "notes": "Note: when bonded channel-side-down, herringbones become floor features — this is conventional", "order": 7, "parameters": "10:1 PDMS poured over master, degassed, cured 60 min @ 65 °C; PDMS now has channels with herringbone-grooved ceilings"}, {"action": "Bond to glass", "duration": "1 hr", "notes": "", "order": 8, "parameters": "O2 plasma activation; place on glass slide channel-side-down; 30 min @ 80 °C bake"}], "substrate_material": "PDMS bonded to glass slide; SU-8 master with two-step photolithography", "validated_outcome": "Reproduces herringbone mixer geometry with 50 µm groove depth on 100 µm × 200 µm flow channels; achieves chaotic mixing within ~10 channel-widths of mixer entry. Critical fabrication step for mRNA-LNP synthesis (Precision Nanosystems NanoAssemblr architecture)."}
{"aliases": ["Pluronic F-127 coating", "F-127 passivation"], "canonical_name": "Pluronic F-127 PEO-PPO-PEO surface passivation for cell-culture chips", "contributor": "Free Microfluidics Project (community-curated baseline)", "contributor_country": "US", "critical_parameters": [{"failure_at_off_spec": "low: incomplete coverage; high: aggregation, but not toxic", "parameter": "F-127 concentration", "target": "5% w/v", "tolerance": "1% to 10%"}, {"failure_at_off_spec": "shorter: incomplete coverage; longer: no harm", "parameter": "Incubation time", "target": "2 hr at RT or 30 min at 37 °C", "tolerance": ">30 min"}, {"failure_at_off_spec": "F-127 will not bind effectively to hydrophilic substrates", "parameter": "Substrate hydrophobicity", "target": "hydrophobic", "tolerance": "needed for PPO adsorption"}, {"failure_at_off_spec": "longer experiments require re-treatment or covalent passivation alternatives", "parameter": "Effective lifetime", "target": "24–72 hr", "tolerance": "depends on flow rate"}], "equipment_required": [{"instrument_class": "syringe or pressure pump for flushing", "notes": "", "optional_model": "any"}, {"instrument_class": "incubator or hotplate (optional)", "notes": "for 37 °C incubation", "optional_model": null}], "failure_modes": [{"corrective_action": "longer incubation; verify chip is fully wet; verify F-127 solution concentration", "diagnostic_signature": "cells adhere to chip walls", "mode": "Incomplete surface coverage"}, {"corrective_action": "re-apply F-127; switch to covalent passivation (PEG-grafted PDMS) for longer experiments", "diagnostic_signature": "passivation degrades after 48 hr", "mode": "Loss of effectiveness over time"}, {"corrective_action": "verify F-127 grade (cell-culture-tested); reduce concentration; rinse more thoroughly before cell loading", "diagnostic_signature": "cell death after F-127 treatment", "mode": "Cell viability issues"}], "id": "pluronic-f127-surface-passivation", "last_updated": "2026-05-09", "license": "CC0-1.0", "materials_required": [{"material": "Pluronic F-127", "part_number_optional": "P2443 (Sigma)", "vendor": "Sigma-Aldrich / BASF"}, {"material": "0.22 µm syringe filter", "part_number_optional": null, "vendor": "any"}, {"material": "DI water or PBS", "part_number_optional": null, "vendor": "any"}], "notes": "Pluronic F-127 is the simplest and most widely-used non-covalent passivation method for PDMS microfluidic chips. Effective for short-term cell culture and protein-handling experiments. For longer experiments or chemical-resistance applications, covalent passivation (PEG-grafted PDMS, parylene coating, or NOA substrate) is preferred.", "output_artifact": "Non-fouling Pluronic F-127 monolayer adsorbed on hydrophobic surfaces, providing 24–72 hr cell-culture-compatible passivation against protein adsorption and cell adhesion.", "publication_citation": "Various — F-127 as PDMS surfactant is a well-established protocol", "recipe_class": "surface-modification", "related_corpus_entries": ["lee-1989-mpc-polymer-passivation", "vroman-effect-1962", "eddington-2008-pdms-peg-grafting"], "related_fab_recipes": ["pdms-su8-soft-lithography-baseline"], "schema_version": 1, "sources": ["Lee, J. N.; Park, C.; Whitesides, G. M. Solvent compatibility of poly(dimethylsiloxane)-based microfluidic devices. Anal. Chem. 2003, 75, 6544–6554", "Sigma-Aldrich Pluronic F-127 datasheet"], "steps": [{"action": "Prepare F-127 solution", "duration": "30 min", "notes": "F-127 is a triblock PEO-PPO-PEO copolymer; the PPO block adsorbs to hydrophobic surfaces, presenting PEO hydrophilic blocks outward", "order": 1, "parameters": "5% w/v Pluronic F-127 in DI water or PBS; sterilize via 0.22 µm filter; can be stored at 4 °C up to 2 weeks"}, {"action": "Wet channels with 100% IPA", "duration": "10 min", "notes": "Removes air pockets and ensures complete surface contact", "order": 2, "parameters": "fill channels with isopropanol; allow 5 min wetting"}, {"action": "Replace IPA with water", "duration": "10 min", "notes": "", "order": 3, "parameters": "flush 10× channel volume with DI water"}, {"action": "Apply F-127 solution", "duration": "2 hr", "notes": "Longer incubation gives denser PEO brush", "order": 4, "parameters": "fill channels with 5% F-127 solution; incubate 2 hr at room temperature or 30 min at 37 °C"}, {"action": "Rinse", "duration": "10 min", "notes": "Removes excess F-127; bound monolayer remains", "order": 5, "parameters": "flush 10× channel volume with sterile PBS or cell culture medium"}, {"action": "Verify by water contact angle", "duration": "5 min", "notes": "Optional QC step", "order": 6, "parameters": "measure water contact angle on reference surface treated identically; should drop from ~110° (untreated PDMS) to ~30–40° (F-127 treated)"}, {"action": "Use immediately for cell culture", "duration": "(experiment-dependent)", "notes": "F-127 monolayer effective for 24–72 hr; reapply for longer experiments", "order": 7, "parameters": "load cells in growth medium"}], "substrate_material": "PDMS / glass / thermoplastic microfluidic channels", "validated_outcome": "Reduces protein adsorption by >90% and prevents cell adhesion for 24–72 hr in PDMS channels; cell-compatible (non-toxic at 5% F-127, biocompatible for short-term cell experiments)."}
{"aliases": ["sacrificial mold microfluidics", "PVA dissolvable mold"], "canonical_name": "3D-printed sacrificial molding for cast-elastomer microfluidics", "contributor": "Free Microfluidics Project (community-curated baseline)", "contributor_country": "US", "critical_parameters": [{"failure_at_off_spec": "non-dissolvable mold cannot be removed; partially-dissolvable leaves residue inside channels", "parameter": "Sacrificial mold material", "target": "PVA / water-soluble resin / isomalt / wax", "tolerance": "any dissolvable"}, {"failure_at_off_spec": "high cure T deforms mold and channel geometry", "parameter": "Casting cure temperature", "target": "below mold softening point", "tolerance": "<50 °C for PVA, <80 °C for sugar"}, {"failure_at_off_spec": "residual mold blocks channels and contaminates samples", "parameter": "Dissolution completeness", "target": "100% mold removal", "tolerance": "verify by injection / imaging"}, {"failure_at_off_spec": "rough channel walls cause turbulence and unwanted mixing", "parameter": "Surface finish", "target": "limited by 3D-printer resolution", "tolerance": "FDM: ~50 µm, SLA: ~10 µm, machined: ~5 µm"}], "equipment_required": [{"instrument_class": "FDM 3D printer with PVA capability", "notes": "for PVA sacrificial molds", "optional_model": "Prusa MK4 with multi-material upgrade / any dual-extruder"}, {"instrument_class": "SLA 3D printer with water-soluble resin (alternative)", "notes": "for higher-resolution sacrificial molds", "optional_model": "Formlabs Form 3+"}, {"instrument_class": "vacuum degassing chamber", "notes": "", "optional_model": null}, {"instrument_class": "warm water bath", "notes": "for PVA dissolution", "optional_model": null}], "failure_modes": [{"corrective_action": "stiffen mold geometry; cure PDMS at lower temperature; degas more slowly to avoid pressure transients", "diagnostic_signature": "channel network distorted in finished chip", "mode": "Mold breaks during PDMS pour"}, {"corrective_action": "longer dissolution; warmer water; mild flow during dissolution; sectioning may be needed for complex networks", "diagnostic_signature": "channels show partial blockage", "mode": "Incomplete mold dissolution"}, {"corrective_action": "switch to higher-resolution sacrificial mold (SLA vs FDM); chemical polish PVA mold before casting", "diagnostic_signature": "unwanted turbulence or particle trapping in channels", "mode": "Surface finish too rough for application"}], "id": "sacrificial-mold-3d-print-elastomer", "last_updated": "2026-05-09", "license": "CC0-1.0", "materials_required": [{"material": "PVA filament (FDM)", "part_number_optional": "PVA 1.75 mm", "vendor": "MatterHackers / eSun"}, {"material": "water-washable SLA resin (alternative)", "part_number_optional": "Formlabs WW or Anycubic water-washable", "vendor": "Formlabs / Anycubic"}, {"material": "Sylgard 184 PDMS (10:1)", "part_number_optional": null, "vendor": "Dow"}, {"material": "alternative: Smooth-On Mold Star RTV silicone", "part_number_optional": "Mold Star 30", "vendor": "Smooth-On"}], "notes": "Sacrificial molding extends elastomer microfluidic fabrication into 3D channel topologies otherwise impossible with planar photolithography. The Miller-Bhatia 2012 demonstration of 3D-printed sugar networks for tissue engineering is the canonical reference. Particularly important for organ-on-chip vascular networks, helical mixers, and multi-layer 3D circuit topologies.", "output_artifact": "3D-shape elastomer microfluidic chip with arbitrary internal channel geometry that cannot be produced by planar photolithography (e.g. true 3D vasculature networks, helical channels, internal chambers with overhangs).", "publication_citation": "Miller, J. S. et al. Rapid casting of patterned vascular networks for perfusable engineered three-dimensional tissues. Nat. Mater. 2012, 11, 768–774. DOI: 10.1038/nmat3357", "recipe_class": "pdms-soft-lithography", "related_corpus_entries": ["miller-bhatia-2012-vasculature-on-chip", "kolesky-lewis-2014-3d-bioprinted-vasculature", "two-photon-polymerization-nanoscribe-baseline"], "related_fab_recipes": ["pdms-su8-soft-lithography-baseline"], "schema_version": 1, "sources": ["Miller, J. S. et al. Nat. Mater. 2012, 11, 768–774", "Kolesky, D. B. et al. Adv. Mater. 2014, 26, 3124–3130"], "steps": [{"action": "Design 3D channel geometry", "duration": "1 hr", "notes": "Constraints: minimum 200 µm features for FDM-printed PVA; minimum 50 µm for SLA-printed water-soluble resin", "order": 1, "parameters": "CAD model of channel network as a positive (the channel volume itself becomes the sacrificial mold)"}, {"action": "3D-print sacrificial mold", "duration": "2–8 hr", "notes": "Surface finish translates directly to channel wall finish — FDM gives ~50 µm layer marks, SLA gives sub-10 µm", "order": 2, "parameters": "FDM with PVA filament (water-dissolvable) at 200 °C, OR SLA with water-soluble resin (e.g. Formlabs water-washable WW), OR machined isomalt sugar mold"}, {"action": "Position mold in casting form", "duration": "20 min", "notes": "Suspension geometry determines port locations; leave room for connector inserts", "order": 3, "parameters": "place sacrificial mold in casting box; suspend mold using thin support strands or pins that will leave access ports"}, {"action": "Pour PDMS or silicone around mold", "duration": "1 hr", "notes": "Vacuum degas removes air bubbles trapped against mold features", "order": 4, "parameters": "10:1 PDMS or RTV-2 silicone poured around mold; degas 30 min in vacuum chamber"}, {"action": "Cure elastomer", "duration": "4–24 hr", "notes": "Curing temperature must be below sacrificial mold's deformation point: PVA softens above 60 °C, sugar above 100 °C", "order": 5, "parameters": "60 °C 4 hr for PDMS; RT 24 hr for RTV-2 silicone"}, {"action": "Dissolve sacrificial mold", "duration": "1–24 hr", "notes": "Long dissolution time for complex 3D networks; agitate or use mild flow during dissolution", "order": 6, "parameters": "for PVA: warm water 50 °C 4–24 hr; for sugar: warm water 30 min; for wax: heat above melting point (60–80 °C) and flush"}, {"action": "Flush and verify channels", "duration": "1 hr", "notes": "", "order": 7, "parameters": "flush channels with water; verify geometry by injecting dye and imaging via X-ray CT or sectioning"}, {"action": "Connect tubing", "duration": "30 min", "notes": "", "order": 8, "parameters": "epoxy tubing into ports left by mold suspension geometry"}], "substrate_material": "PDMS or silicone rubber + dissolvable PVA / sugar / wax sacrificial mold", "validated_outcome": "Reproduces 3D channel networks with feature size limited by 3D-printer resolution (50–200 µm typical for FDM, 10 µm for SLA). Suitable for organ-vasculature mimicry, helical mixers, and 3D channel topologies impossible with planar photolithography."}
{"aliases": ["PEG-PDMS grafting", "covalent PDMS passivation"], "canonical_name": "Covalent PEGylation of PDMS surfaces (silane-PEG grafting)", "contributor": "Free Microfluidics Project (community-curated baseline)", "contributor_country": "US", "critical_parameters": [{"failure_at_off_spec": "low MW: limited steric protection; high MW: difficult to dissolve and thread into channels", "parameter": "PEG-silane molecular weight", "target": "1000–10000 Da", "tolerance": "5000 typical"}, {"failure_at_off_spec": "low: incomplete monolayer; high: aggregation, multilayer formation", "parameter": "Silane-PEG concentration", "target": "5% v/v in toluene", "tolerance": "1–10%"}, {"failure_at_off_spec": "PDMS recovers hydrophobicity; silane can't bind", "parameter": "Plasma-to-silanization time gap", "target": "<30 min", "tolerance": "<60 min"}, {"failure_at_off_spec": "wet toluene causes silane homopolymerization in solution rather than surface attachment", "parameter": "Solvent water content", "target": "anhydrous in toluene; alternatively 5% water in ethanol", "tolerance": "<1% in toluene"}], "equipment_required": [{"instrument_class": "plasma cleaner", "notes": "", "optional_model": "Harrick PDC-32G or equivalent"}, {"instrument_class": "syringe / pressure setup for solvent flow", "notes": "", "optional_model": "any"}], "failure_modes": [{"corrective_action": "verify plasma activation; reduce silanization-to-plasma time gap; verify solvent moisture content", "diagnostic_signature": "regions of channel show protein adsorption", "mode": "Incomplete coverage"}, {"corrective_action": "reduce silane concentration; use anhydrous solvent rigorously", "diagnostic_signature": "channels look cloudy under microscope", "mode": "Multilayer / aggregate formation"}, {"corrective_action": "covalent attachment is stable but underlying PDMS may oxidize over time; refresh chip", "diagnostic_signature": "passivation degrades after months", "mode": "Loss over weeks"}], "id": "pdms-pegylation-covalent", "last_updated": "2026-05-09", "license": "CC0-1.0", "materials_required": [{"material": "methoxy-PEG-silane MW 5000", "part_number_optional": "mPEG-Silane-5000", "vendor": "Laysan Bio / Nanocs"}, {"material": "anhydrous toluene", "part_number_optional": "anhydrous toluene", "vendor": "Sigma"}, {"material": "ethanol (200-proof)", "part_number_optional": null, "vendor": "any"}], "notes": "Covalent PEGylation is the most durable surface passivation method for PDMS microfluidic chips. The trade-off vs F-127 is fabrication complexity (requires plasma + organic solvent + silane chemistry) but the payoff is weeks-to-months stability rather than 24-72 hr. Critical for long-term cell culture and protein-handling experiments.", "output_artifact": "Covalently-grafted PEG monolayer on PDMS channel walls providing long-term (weeks-to-months) non-fouling surface, in contrast to non-covalent F-127 passivation (24-72 hr).", "publication_citation": "Eddington, D. T.; Puccinelli, J. P.; Beebe, D. J. Sens. Actuators B 2006, 114, 170–172", "recipe_class": "surface-modification", "related_corpus_entries": ["lee-1989-mpc-polymer-passivation", "vroman-effect-1962", "eddington-2008-pdms-peg-grafting"], "related_fab_recipes": ["pdms-su8-soft-lithography-baseline", "pluronic-f127-surface-passivation", "oxygen-plasma-pdms-glass-bonding"], "schema_version": 1, "sources": ["Eddington, D. T. et al. Sens. Actuators B 2006, 114, 170–172", "Various follow-up publications on PEG-silane PDMS grafting"], "steps": [{"action": "Plasma-activate PDMS surface", "duration": "10 min", "notes": "Within ~30 min of plasma activation, perform silanization before hydrophobic recovery", "order": 1, "parameters": "O2 plasma at 50 W for 30 s; creates surface silanol groups for silane attachment"}, {"action": "Prepare silane-PEG solution", "duration": "10 min", "notes": "Vendor: Laysan Bio mPEG-Silane MW 5000 typical", "order": 2, "parameters": "5% v/v methoxy-PEG-silane (typ. PEG MW 5000) in anhydrous toluene; alternatively in 95% ethanol with 5% water for hydrolysis"}, {"action": "Inject silane-PEG into channels", "duration": "2 hr", "notes": "PEG-silane self-assembles into covalent monolayer via Si-O-Si linkage to plasma-activated surface", "order": 3, "parameters": "fill channels with silane-PEG solution; incubate 2 hr at room temperature"}, {"action": "Rinse with toluene", "duration": "10 min", "notes": "", "order": 4, "parameters": "5× channel volume toluene rinse to remove unbound PEG-silane"}, {"action": "Rinse with ethanol then water", "duration": "10 min", "notes": "", "order": 5, "parameters": "5× channel volume ethanol; 10× channel volume water; final rinse with PBS or use buffer"}, {"action": "Verify by water contact angle", "duration": "5 min", "notes": "Optional QC step", "order": 6, "parameters": "should drop from ~90° (plasma-activated PDMS, partially recovered) to ~45–60° (PEG monolayer)"}, {"action": "Use chip", "duration": "(experiment-dependent)", "notes": "Distinguishes from F-127 (24-72 hr) by orders-of-magnitude longer effective lifetime", "order": 7, "parameters": "covalently-bound PEG monolayer remains stable for weeks under flow"}], "substrate_material": "PDMS microfluidic channels post-fabrication", "validated_outcome": "Covalently-grafted PEG monolayer with weeks-to-months stability under flow; reduces protein adsorption by >95% in PDMS channels; cell-compatible (non-toxic to most cell lines)."}
